Repository: MatteoDebart/apprAuto-projet

# Install prerequesites

```bash
pip install -r requirements.txt
```

# How to use our code

The notebook results.ipynb already contains most of our graphs and can be rerun at will.

In the folder models, there are script to train specific models. These can also be run directly (and an output is stored in ./models/pickels/)

# Code structure

```
.
├── welddb                        # Contains our dataset
├── dataset_analysis              # Files used to realize MNAR/MCAR/MAR analysis and PCA
├── backlog                       # File to realize PLS that was not included in the report
├── models                        # Models related repository
│   ├── pickels                   # Contains the models
│   ├── boosting_techniques.py    # XGBoost and LightGBM training file
│   ├── evaluation.py             # File containing evaluations functions
│   ├── randomforest.py.py        # Random forests training file
│   ├── regressions.py            # Linear and polynomial regressions training file
│   └── semi_supervised.py        # Semisupervised training file for XGBoost
├── format_data.py                # Data formatting related functions
├── plots.py                      # Plotting functions
├── preprocess_semi.py            # Preprocessing for the semisupervised training
├── preprocess.py                 # Preprocessing for the supervised training
├── utils.py                      # Utils functions
└── results.ipynb                 # Main notebook to train models and plot results
```

File: table.csv (part 1 of 7)
,Carbon concentration / (weight%),Silicon concentration / (weight%),Manganese concentration / (weight%),Sulphur concentration / (weight%),Phosphorus concentration / (weight%),Nickel concentration / (weight%),Chromium concentration / (weight%),Molybdenum concentration / (weight%),Vanadium concentration / (weight%),Copper concentration / (weight%),Cobalt concentration / (weight%),Tungsten concentration / (weight%),Oxygen concentration / parts per million by weight,Titanium concentration / parts per million by weight,Nitrogen concentration / parts per million by weight,Aluminium concentration / parts per million by weight,Boron concentration / parts per million by weight,Niobium concentration / parts per million by weight,Tin concentration / parts per million by weight,Arsenic concentration / parts per million by weight,Antimony concentration / parts per million by weight,Current / A,Voltage / V,AC or DC,Electrode positive or negative,Heat input / kJmm-1,Interpass temperature / °C,Type of weld,Post weld heat treatment temperature / °C,Post weld heat treatment time / hours,Yield strength / MPa,Ultimate tensile strength / MPa,Elongation / %,Reduction of Area / %,Charpy temperature / °C,Charpy impact toughness / J,Hardness / kgmm-2,50% FATT,Primary ferrite in microstructure / %,Ferrite with second phase / %,Acicular ferrite / %,Martensite / %,Ferrite with carbide aggreagate / %
0,0.037,0.3,0.65,0.008,0.012,0.0,,,,,,,,,,,,,,,,170.0,21.0,DC,+,1.0,200.0,MMA,250.0,14.0,392.0,466.0,31.9,80.6,,,,,,,,,
1,0.037,0.3,0.65,0.008,0.012,0.0,,,,,,,,,,,,,,,,170.0,21.0,DC,+,1.0,200.0,MMA,0.0,0.0,,,,,-28.0,100.0,,,,,,,
2,0.037,0.3,0.65,0.008,0.012,0.0,,,,,,,,,,,,,,,,170.0,21.0,DC,+,1.0,200.0,MMA,580.0,2.0,370.0,456.0,35.2,80.6,-38.0,100.0,,,,,,,
3,0.037,0.31,1.03,0.007,0.014,0.0,,,,,,,,,,,,,,,,170.0,21.0,DC,+,1.0,200.0,MMA,250.0,14.0,413.0,498.0,31.2,80.6,,,,,,,,,
4,0.037,0.31,1.03,0.007,0.014,0.0,,,,,,,,,,,,,,,,170.0,21.0,DC,+,1.0,200.0,MMA,0.0,0.0,,,,,-48.0,100.0,,,32.0,28.0,40.0,0.0,0.0
5,0.037,0.31,1.03,0.007,0.014,0.0,,,,,,,,,,,,,,,,170.0,21.0,DC,+,1.0,200.0,MMA,580.0,2.0,402.0,490.0,31.0,80.6,-44.0,100.0,,,,,,,
6,0.044,0.35,1.43,0.007,0.014,0.0,,,,,,,,,,,,,,,,170.0,21.0,DC,+,1.0,200.0,MMA,250.0,14.0,468.0,551.0,29.4,78.7,,,,,,,,,
7,0.044,0.35,1.43,0.007,0.014,0.0,,,,,,,,,,,,,,,,170.0,21.0,DC,+,1.0,200.0,MMA,0.0,0.0,,,,,-53.0,100.0,,,,,,,
8,0.044,0.35,1.43,0.007,0.014,0.0,,,,,,,,,,,,,,,,170.0,21.0,DC,+,1.0,200.0,MMA,580.0,2.0,436.0,529.0,31.6,78.8,-58.0,100.0,,,,,,,
9,0.045,0.33,1.85,0.007,0.016,0.0,,,,,,,,,,,,,,,,170.0,21.0,DC,+,1.0,200.0,MMA,250.0,14.0,514.0,588.0,28.0,76.8,,,,,,,,,
10,0.045,0.33,1.85,0.007,0.016,0.0,,,,,,,,,,,,,,,,170.0,21.0,DC,+,1.0,200.0,MMA,0.0,0.0,,,,,-38.0,100.0,,,13.0,17.0,60.0,0.0,0.0
11,0.045,0.33,1.85,0.007,0.016,0.0,,,,,,,,,,,,,,,,170.0,21.0,DC,+,1.0,200.0,MMA,580.0,2.0,479.0,576.0,27.4,76.9,-40.0,100.0,,,,,,,
12,0.039,0.32,0.66,0.006,0.011,0.53,,,,,,,,,,,,,,,,170.0,21.0,DC,+,1.0,200.0,MMA,250.0,14.0,411.0,484.0,32.6,79.3,,,,,,,,,
13,0.039,0.32,0.66,0.006,0.011,0.53,,,,,,,,,,,,,,,,170.0,21.0,DC,+,1.0,200.0,MMA,580.0,2.0,401.0,475.0,34.2,80.6,,,,,,,,,
14,0.041,0.33,1.01,0.006,0.011,0.49,,,,,,,,,,,,,,,,170.0,21.0,DC,+,1.0,200.0,MMA,250.0,14.0,464.0,522.0,29.6,77.8,,,,,,,,,
15,0.041,0.33,1.01,0.006,0.011,0.49,,,,,,,,,,,,,,,,170.0,21.0,DC,+,1.0,200.0,MMA,0.0,0.0,,,,,,,,,19.0,43.0,38.0,0.0,0.0
16,0.041,0.33,1.01,0.006,0.011,0.49,,,,,,,,,,,,,,,,170.0,21.0,DC,+,1.0,200.0,MMA,580.0,2.0,426.0,506.0,31.6,79.7,,,,,,,,,
17,0.051,0.32,1.4,0.007,0.014,0.47,,,,,,,,,,,,,,,,170.0,21.0,DC,+,1.0,200.0,MMA,250.0,14.0,509.0,568.0,28.6,76.9,,,,,,,,,
18,0.051,0.32,1.4,0.007,0.014,0.47,,,,,,,,,,,,,,,,170.0,21.0,DC,+,1.0,200.0,MMA,580.0,2.0,450.0,536.0,28.2,78.8,,,,,,,,,
19,0.049,0.33,1.85,0.006,0.014,0.51,,,,,,,,,,,,,,,,170.0,21.0,DC,+,1.0,200.0,MMA,250.0,14.0,547.0,618.0,26.0,74.9,,,,,,,,,
20,0.049,0.33,1.85,0.006,0.014,0.51,,,,,,,,,,,,,,,,170.0,21.0,DC,+,1.0,200.0,MMA,0.0,0.0,,,,,,,,,8.0,24.0,68.0,0.0,0.0
21,0.049,0.33,1.85,0.006,0.014,0.51,,,,,,,,,,,,,,,,170.0,21.0,DC,+,1.0,200.0,MMA,580.0,2.0,526.0,612.0,26.8,72.9,,,,,,,,,
22,0.038,0.31,0.63,0.007,0.012,1.09,,,,,,,,,,,,,,,,170.0,21.0,DC,+,1.0,200.0,MMA,250.0,14.0,423.0,497.0,30.6,78.8,,,,,,,,,
23,0.038,0.31,0.63,0.007,0.012,1.09,,,,,,,,,,,,,,,,170.0,21.0,DC,+,1.0,200.0,MMA,0.0,0.0,,,,,-38.0,100.0,,,,,,,
24,0.038,0.31,0.63,0.007,0.012,1.09,,,,,,,,,,,,,,,,170.0,21.0,DC,+,1.0,200.0,MMA,580.0,2.0,411.0,493.0,33.6,79.7,-40.0,100.0,,,,,,,
25,0.043,0.33,1.0,0.006,0.013,1.1,,,,,,,,,,,,,,,,170.0,21.0,DC,+,1.0,200.0,MMA,250.0,14.0,475.0,541.0,29.6,77.9,,,,,,,,,
26,0.043,0.33,1.0,0.006,0.013,1.1,,,,,,,,,,,,,,,,170.0,21.0,DC,+,1.0,200.0,MMA,0.0,0.0,,,,,-55.0,100.0,,,20.0,42.0,38.0,0.0,0.0
27,0.043,0.33,1.0,0.006,0.013,1.1,,,,,,,,,,,,,,,,170.0,21.0,DC,+,1.0,200.0,MMA,580.0,2.0,443.0,521.0,31.8,77.8,-51.0,100.0,,,,,,,
28,0.049,0.35,1.37,0.007,0.013,1.06,,,,,,,,,,,,,,,,170.0,21.0,DC,+,1.0,200.0,MMA,250.0,14.0,498.0,569.0,28.4,78.8,,,,,,,,,
29,0.049,0.35,1.37,0.007,0.013,1.06,,,,,,,,,,,,,,,,170.0,21.0,DC,+,1.0,200.0,MMA,0.0,0.0,,,,,-58.0,100.0,,,,,,,
30,0.049,0.35,1.37,0.007,0.013,1.06,,,,,,,,,,,,,,,,170.0,21.0,DC,+,1.0,200.0,MMA,580.0,2.0,470.0,557.0,30.2,76.0,-20.0,100.0,,,,,,,
31,0.053,0.35,1.83,0.007,0.012,1.06,,,,,,,,,,,,,,,,170.0,21.0,DC,+,1.0,200.0,MMA,250.0,14.0,566.0,641.0,26.4,76.0,,,,,,,,,
32,0.053,0.35,1.83,0.007,0.012,1.06,,,,,,,,,,,,,,,,170.0,21.0,DC,+,1.0,200.0,MMA,0.0,0.0,,,,,-39.0,100.0,,,6.0,19.0,75.0,0.0,0.0
33,0.053,0.35,1.83,0.007,0.012,1.06,,,,,,,,,,,,,,,,170.0,21.0,DC,+,1.0,200.0,MMA,580.0,2.0,521.0,612.0,26.0,74.0,1.0,100.0,,,,,,,
34,0.041,0.3,0.62,0.007,0.01,2.38,,,,,,,,,,,,,,,,170.0,21.0,DC,+,1.0,200.0,MMA,250.0,14.0,466.0,538.0,30.6,77.8,,,,,,,,,
35,0.041,0.3,0.62,0.007,0.01,2.38,,,,,,,,,,,,,,,,170.0,21.0,DC,+,1.0,200.0,MMA,0.0,0.0,,,,,-50.0,100.0,,,,,,,
36,0.041,0.3,0.62,0.007,0.01,2.38,,,,,,,,,,,,,,,,170.0,21.0,DC,+,1.0,200.0,MMA,580.0,2.0,431.0,518.0,32.2,76.9,-41.0,100.0,,,,,,,
37,0.044,0.31,0.96,0.006,0.013,2.38,,,,,,,,,,,,,,,,170.0,21.0,DC,+,1.0,200.0,MMA,250.0,14.0,489.0,567.0,30.6,76.9,,,,,,,,,
38,0.044,0.31,0.96,0.006,0.013,2.38,,,,,,,,,,,,,,,,170.0,21.0,DC,+,1.0,200.0,MMA,0.0,0.0,,,,,-59.0,100.0,,,16.0,38.0,46.0,0.0,0.0
39,0.044,0.31,0.96,0.006,0.013,2.38,,,,,,,,,,,,,,,,170.0,21.0,DC,+,1.0,200.0,MMA,580.0,2.0,481.0,561.0,29.1,76.9,-44.0,100.0,,,,,,,
40,0.049,0.32,1.41,0.007,0.014,2.32,,,,,,,,,,,,,,,,170.0,21.0,DC,+,1.0,200.0,MMA,250.0,14.0,567.0,635.0,23.6,72.7,,,,,,,,,
41,0.049,0.32,1.41,0.007,0.014,2.32,,,,,,,,,,,,,,,,170.0,21.0,DC,+,1.0,200.0,MMA,0.0,0.0,,,,,-38.0,100.0,,,,,,,
42,0.049,0.32,1.41,0.007,0.014,2.32,,,,,,,,,,,,,,,,170.0,21.0,DC,+,1.0,200.0,MMA,580.0,2.0,530.0,615.0,26.6,73.0,-20.0,100.0,,,,,,,
43,0.046,0.32,1.81,0.007,0.015,2.33,,,,,,,,,,,,,,,,170.0,21.0,DC,+,1.0,200.0,MMA,250.0,14.0,621.0,684.0,23.5,73.9,,,,,,,,,
44,0.046,0.32,1.81,0.007,0.015,2.33,,,,,,,,,,,,,,,,170.0,21.0,DC,+,1.0,200.0,MMA,0.0,0.0,,,,,-30.0,100.0,,,5.0,14.0,81.0,0.0,0.0
45,0.046,0.32,1.81,0.007,0.015,2.33,,,,,,,,,,,,,,,,170.0,21.0,DC,+,1.0,200.0,MMA,580.0,2.0,574.0,665.0,26.4,70.7,,,,,,,,,
46,0.037,0.3,0.65,0.009,0.011,3.5,,,,,,,,,,,,,,,,170.0,21.0,DC,+,1.0,200.0,MMA,250.0,14.0,479.0,561.0,30.4,76.6,,,,,,,,,
47,0.037,0.3,0.65,0.009,0.011,3.5,,,,,,,,,,,,,,,,170.0,21.0,DC,+,1.0,200.0,MMA,0.0,0.0,,,,,-26.0,100.0,,,,,,,
48,0.037,0.3,0.65,0.009,0.011,3.5,,,,,,,,,,,,,,,,170.0,21.0,DC,+,1.0,200.0,MMA,580.0,2.0,482.0,560.0,31.4,48.8,-63.0,100.0,,,,,,,
49,0.041,0.31,0.98,0.008,0.012,3.46,,,,,,,,,,,,,,,,170.0,21.0,DC,+,1.0,200.0,MMA,250.0,14.0,525.0,605.0,27.6,76.0,,,,,,,,,
50,0.041,0.31,0.98,0.008,0.012,3.46,,,,,,,,,,,,,,,,170.0,21.0,DC,+,1.0,200.0,MMA,0.0,0.0,,,,,-48.0,100.0,,,14.0,35.0,51.0,0.0,0.0
51,0.041,0.31,0.98,0.008,0.012,3.46,,,,,,,,,,,,,,,,170.0,21.0,DC,+,1.0,200.0,MMA,580.0,2.0,521.0,599.0,28.4,74.0,-38.0,100.0,,,,,,,
52,0.048,0.33,1.4,0.007,0.013,3.47,,,,,,,,,,,,,,,,170.0,21.0,DC,+,1.0,200.0,MMA,250.0,14.0,621.0,682.0,25.4,72.9,,,,,,,,,
53,0.048,0.33,1.4,0.007,0.013,3.47,,,,,,,,,,,,,,,,170.0,21.0,DC,+,1.0,200.0,MMA,0.0,0.0,,,,,-18.0,100.0,,,,,,,
54,0.048,0.33,1.4,0.007,0.013,3.47,,,,,,,,,,,,,,,,170.0,21.0,DC,+,1.0,200.0,MMA,580.0,2.0,584.0,677.0,26.6,70.8,56.0,100.0,,,,,,,
55,0.051,0.36,1.79,0.007,0.013,3.42,,,,,,,,,,,,,,,,170.0,21.0,DC,+,1.0,200.0,MMA,250.0,14.0,692.0,753.0,22.2,69.7,,,,,,,,,
56,0.051,0.36,1.79,0.007,0.013,3.42,,,,,,,,,,,,,,,,170.0,21.0,DC,+,1.0,200.0,MMA,0.0,0.0,,,,,24.0,100.0,,,0.0,33.0,37.0,30.0,0.0
57,0.051,0.36,1.79,0.007,0.013,3.42,,,,,,,,,,,,,,,,170.0,21.0,DC,+,1.0,200.0,MMA,580.0,2.0,662.0,745.0,24.0,67.5,,,,,,,,,
58,0.074,0.36,1.51,0.008,0.011,,,,,0.02,,,400.0,40.0,,,,,,,,170.0,21.0,DC,+,1.0,150.0,MMA,0.0,0.0,484.0,560.0,26.0,78.8,,,,,,,,,
59,0.074,0.36,1.51,0.008,0.011,,,,,0.02,,,400.0,40.0,,,,,,,,170.0,21.0,DC,+,1.0,150.0,MMA,580.0,2.0,471.0,563.0,31.2,77.0,,,,,,,,,
60,0.075,0.36,1.48,0.007,0.006,,,,,0.11,,,390.0,40.0,,,,,,,,170.0,21.0,DC,+,1.0,150.0,MMA,0.0,0.0,502.0,578.0,27.6,77.0,,,,,,,,,
61,0.075,0.36,1.48,0.007,0.006,,,,,0.11,,,390.0,40.0,,,,,,,,170.0,21.0,DC,+,1.0,150.0,MMA,580.0,2.0,462.0,548.0,29.8,77.9,,,,,,,,,
62,0.074,0.32,1.42,0.008,0.007,,,,,0.19,,,380.0,40.0,,,,,,,,170.0,21.0,DC,+,1.0,150.0,MMA,0.0,0.0,488.0,566.0,28.2,77.0,,,,,,,,,
63,0.074,0.32,1.42,0.008,0.007,,,,,0.19,,,380.0,40.0,,,,,,,,170.0,21.0,DC,+,1.0,150.0,MMA,580.0,2.0,453.0,549.0,31.2,78.8,,,,,,,,,
64,0.076,0.33,1.48,0.007,0.006,,,,,0.35,,,400.0,40.0,,,,,,,,170.0,21.0,DC,+,1.0,150.0,MMA,0.0,0.0,504.0,586.0,27.6,77.0,,,,,,,,,
65,0.076,0.33,1.48,0.007,0.006,,,,,0.35,,,400.0,40.0,,,,,,,,170.0,21.0,DC,+,1.0,150.0,MMA,580.0,2.0,482.0,572.0,28.2,77.9,,,,,,,,,
66,0.068,0.32,1.49,0.006,0.006,,,,,0.66,,,390.0,40.0,,,,,,,,170.0,21.0,DC,+,1.0,150.0,MMA,0.0,0.0,513.0,593.0,28.6,77.0,,,,,,,,,
67,0.068,0.32,1.49,0.006,0.006,,,,,0.66,,,390.0,40.0,,,,,,,,170.0,21.0,DC,+,1.0,150.0,MMA,580.0,2.0,499.0,607.0,28.6,74.0,,,,,,,,,
68,0.076,0.36,1.49,0.006,0.006,,,,,1.4,,,410.0,40.0,,,,,,,,170.0,21.0,DC,+,1.0,150.0,MMA,0.0,0.0,568.0,647.0,27.4,73.0,,,,,,,,,
69,0.076,0.36,1.49,0.006,0.006,,,,,1.4,,,410.0,40.0,,,,,,,,170.0,21.0,DC,+,1.0,150.0,MMA,580.0,2.0,583.0,673.0,24.2,73.0,,,,,,,,,
70,0.074,0.29,1.49,0.006,0.013,,,,,,,,471.0,5.0,72.0,6.0,,,,,,170.0,21.0,DC,+,1.0,200.0,MMA,250.0,14.0,431.0,527.0,29.6,78.0,,,,,,,,,
71,0.074,0.29,1.49,0.006,0.013,,,,,,,,471.0,5.0,72.0,6.0,,,,,,170.0,21.0,DC,+,1.0,200.0,MMA,0.0,0.0,,,,,-41.0,28.0,,,,,,,
72,0.074,0.29,1.49,0.006,0.013,,,,,,,,471.0,5.0,72.0,6.0,,,,,,170.0,21.0,DC,+,1.0,200.0,MMA,0.0,0.0,,,,,-19.0,100.0,,,,,,,
73,0.074,0.29,1.49,0.006,0.013,,,,,,,,471.0,5.0,72.0,6.0,,,,,,170.0,21.0,DC,+,1.0,200.0,MMA,0.0,0.0,,,,,,,,,34.0,57.0,9.0,0.0,0.0
74,0.081,0.29,1.43,0.006,0.013,,,,,,,,461.0,5.0,54.0,60.0,,,,,,170.0,21.0,DC,+,1.0,200.0,MMA,250.0,14.0,444.0,542.0,27.6,72.9,,,,,,,,,
75,0.081,0.29,1.43,0.006,0.013,,,,,,,,461.0,5.0,54.0,60.0,,,,,,170.0,21.0,DC,+,1.0,200.0,MMA,0.0,0.0,,,,,-39.0,28.0,,,,,,,
76,0.081,0.29,1.43,0.006,0.013,,,,,,,,461.0,5.0,54.0,60.0,,,,,,170.0,21.0,DC,+,1.0,200.0,MMA,0.0,0.0,,,,,-15.0,100.0,,,,,,,
77,0.081,0.29,1.43,0.006,0.013,,,,,,,,461.0,5.0,54.0,60.0,,,,,,170.0,21.0,DC,+,1.0,200.0,MMA,0.0,0.0,,,,,,,,,45.0,46.0,9.0,0.0,0.0
78,0.076,0.34,1.36,0.005,0.011,,,,,,,,476.0,5.0,57.0,150.0,,,,,,170.0,21.0,DC,+,1.0,200.0,MMA,250.0,14.0,437.0,527.0,24.6,78.9,,,,,,,,,
79,0.076,0.34,1.36,0.005,0.011,,,,,,,,476.0,5.0,57.0,150.0,,,,,,170.0,21.0,DC,+,1.0,200.0,MMA,0.0,0.0,,,,,-58.0,28.0,,,,,,,
80,0.076,0.34,1.36,0.005,0.011,,,,,,,,476.0,5.0,57.0,150.0,,,,,,170.0,21.0,DC,+,1.0,200.0,MMA,0.0,0.0,,,,,-20.0,100.0,,,,,,,
81,0.076,0.34,1.36,0.005,0.011,,,,,,,,476.0,5.0,57.0,150.0,,,,,,170.0,21.0,DC,+,1.0,200.0,MMA,0.0,0.0,,,,,,,,,40.0,47.0,13.0,0.0,0.0
82,0.079,0.39,1.37,0.005,0.011,,,,,,,,446.0,5.0,47.0,250.0,,,,,,170.0,21.0,DC,+,1.0,200.0,MMA,250.0,14.0,437.0,538.0,25.2,78.9,,,,,,,,,
83,0.079,0.39,1.37,0.005,0.011,,,,,,,,446.0,5.0,47.0,250.0,,,,,,170.0,21.0,DC,+,1.0,200.0,MMA,0.0,0.0,,,,,-56.0,28.0,,,,,,,
84,0.079,0.39,1.37,0.005,0.011,,,,,,,,446.0,5.0,47.0,250.0,,,,,,170.0,21.0,DC,+,1.0,200.0,MMA,0.0,0.0,,,,,-25.0,100.0,,,,,,,
85,0.079,0.39,1.37,0.005,0.011,,,,,,,,446.0,5.0,47.0,250.0,,,,,,170.0,21.0,DC,+,1.0,200.0,MMA,0.0,0.0,,,,,,,,,35.0,44.0,21.0,0.0,0.0
86,0.078,0.44,1.4,0.004,0.011,,,,,,,,436.0,5.0,44.0,420.0,,,,,,170.0,21.0,DC,+,1.0,200.0,MMA,250.0,14.0,469.0,545.0,24.4,77.0,,,,,,,,,
87,0.078,0.44,1.4,0.004,0.011,,,,,,,,436.0,5.0,44.0,420.0,,,,,,170.0,21.0,DC,+,1.0,200.0,MMA,0.0,0.0,,,,,-62.0,28.0,,,,,,,
88,0.078,0.44,1.4,0.004,0.011,,,,,,,,436.0,5.0,44.0,420.0,,,,,,170.0,21.0,DC,+,1.0,200.0,MMA,0.0,0.0,,,,,-30.0,100.0,,,,,,,
89,0.078,0.44,1.4,0.004,0.011,,,,,,,,436.0,5.0,44.0,420.0,,,,,,170.0,21.0,DC,+,1.0,200.0,MMA,0.0,0.0,,,,,,,,,44.0,38.0,18.0,0.0,0.0
90,0.081,0.48,1.42,0.004,0.006,,,,,,,,444.0,4.0,46.0,660.0,,,,,,170.0,21.0,DC,+,1.0,200.0,MMA,250.0,14.0,466.0,551.0,26.2,78.9,,,,,,,,,
91,0.081,0.48,1.42,0.004,0.006,,,,,,,,444.0,4.0,46.0,660.0,,,,,,170.0,21.0,DC,+,1.0,200.0,MMA,0.0,0.0,,,,,-76.0,28.0,,,,,,,
92,0.081,0.48,1.42,0.004,0.006,,,,,,,,444.0,4.0,46.0,660.0,,,,,,170.0,21.0,DC,+,1.0,200.0,MMA,0.0,0.0,,,,,-29.0,100.0,,,,,,,
93,0.081,0.48,1.42,0.004,0.006,,,,,,,,444.0,4.0,46.0,660.0,,,,,,170.0,21.0,DC,+,1.0,200.0,MMA,0.0,0.0,,,,,,,,,38.0,39.0,23.0,0.0,0.0
94,0.069,0.3,1.36,0.007,0.009,,,,,,,,432.0,37.0,68.0,5.0,,,,,,170.0,21.0,DC,+,1.0,200.0,MMA,250.0,14.0,468.0,529.0,32.6,80.7,,,,,,,,,
95,0.069,0.3,1.36,0.007,0.009,,,,,,,,432.0,37.0,68.0,5.0,,,,,,170.0,21.0,DC,+,1.0,200.0,MMA,0.0,0.0,,,,,-99.0,28.0,,,,,,,
96,0.069,0.3,1.36,0.007,0.009,,,,,,,,432.0,37.0,68.0,5.0,,,,,,170.0,21.0,DC,+,1.0,200.0,MMA,0.0,0.0,,,,,-72.0,100.0,,,,,,,
97,0.069,0.3,1.36,0.007,0.009,,,,,,,,432.0,37.0,68.0,5.0,,,,,,170.0,21.0,DC,+,1.0,200.0,MMA,0.0,0.0,,,,,,,,,22.0,5.0,73.0,0.0,0.0
98,0.08,0.33,1.41,0.006,0.009,,,,,,,,432.0,43.0,55.0,78.0,,,,,,170.0,21.0,DC,+,1.0,200.0,MMA,250.0,14.0,478.0,540.0,31.2,80.7,,,,,,,,,
99,0.08,0.33,1.41,0.006,0.009,,,,,,,,432.0,43.0,55.0,78.0,,,,,,170.0,21.0,DC,+,1.0,200.0,MMA,0.0,0.0,,,,,-77.0,28.0,,,,,,,
100,0.08,0.33,1.41,0.006,0.009,,,,,,,,432.0,43.0,55.0,78.0,,,,,,170.0,21.0,DC,+,1.0,200.0,MMA,0.0,0.0,,,,,-55.0,100.0,,,,,,,
101,0.08,0.33,1.41,0.006,0.009,,,,,,,,432.0,43.0,55.0,78.0,,,,,,170.0,21.0,DC,+,1.0,200.0,MMA,0.0,0.0,,,,,,,,,24.0,9.0,67.0,0.0,0.0
102,0.076,0.37,1.36,0.005,0.009,,,,,,,,422.0,36.0,53.0,190.0,,,,,,170.0,21.0,DC,+,1.0,200.0,MMA,250.0,14.0,485.0,549.0,31.4,79.8,,,,,,,,,
103,0.076,0.37,1.36,0.005,0.009,,,,,,,,422.0,36.0,53.0,190.0,,,,,,170.0,21.0,DC,+,1.0,200.0,MMA,0.0,0.0,,,,,-86.0,28.0,,,,,,,
104,0.076,0.37,1.36,0.005,0.009,,,,,,,,422.0,36.0,53.0,190.0,,,,,,170.0,21.0,DC,+,1.0,200.0,MMA,0.0,0.0,,,,,-58.0,100.0,,,,,,,
105,0.076,0.37,1.36,0.005,0.009,,,,,,,,422.0,36.0,53.0,190.0,,,,,,170.0,21.0,DC,+,1.0,200.0,MMA,0.0,0.0,,,,,,,,,20.0,3.0,77.0,0.0,0.0
106,0.078,0.44,1.31,0.005,0.008,,,,,,,,431.0,36.0,50.0,340.0,,,,,,170.0,21.0,DC,+,1.0,200.0,MMA,250.0,14.0,491.0,564.0,28.2,78.9,,,,,,,,,
107,0.078,0.44,1.31,0.005,0.008,,,,,,,,431.0,36.0,50.0,340.0,,,,,,170.0,21.0,DC,+,1.0,200.0,MMA,0.0,0.0,,,,,-88.0,28.0,,,,,,,
108,0.078,0.44,1.31,0.005,0.008,,,,,,,,431.0,36.0,50.0,340.0,,,,,,170.0,21.0,DC,+,1.0,200.0,MMA,0.0,0.0,,,,,-63.0,100.0,,,,,,,
109,0.078,0.44,1.31,0.005,0.008,,,,,,,,431.0,36.0,50.0,340.0,,,,,,170.0,21.0,DC,+,1.0,200.0,MMA,0.0,0.0,,,,,,,,,21.0,7.0,72.0,0.0,0.0
110,0.076,0.51,1.3,0.005,0.008,,,,,,,,423.0,43.0,48.0,490.0,,,,,,170.0,21.0,DC,+,1.0,200.0,MMA,250.0,14.0,485.0,560.0,25.2,78.9,,,,,,,,,
111,0.076,0.51,1.3,0.005,0.008,,,,,,,,423.0,43.0,48.0,490.0,,,,,,170.0,21.0,DC,+,1.0,200.0,MMA,0.0,0.0,,,,,-90.0,28.0,,,,,,,
112,0.076,0.51,1.3,0.005,0.008,,,,,,,,423.0,43.0,48.0,490.0,,,,,,170.0,21.0,DC,+,1.0,200.0,MMA,0.0,0.0,,,,,-55.0,100.0,,,,,,,
113,0.076,0.51,1.3,0.005,0.008,,,,,,,,423.0,43.0,48.0,490.0,,,,,,170.0,21.0,DC,+,1.0,200.0,MMA,0.0,0.0,,,,,,,,,21.0,17.0,62.0,0.0,0.0
114,0.079,0.57,1.32,0.004,0.008,,,,,,,,422.0,38.0,52.0,610.0,,,,,,170.0,21.0,DC,+,1.0,200.0,MMA,250.0,14.0,491.0,570.0,29.2,77.0,,,,,,,,,
115,0.079,0.57,1.32,0.004,0.008,,,,,,,,422.0,38.0,52.0,610.0,,,,,,170.0,21.0,DC,+,1.0,200.0,MMA,0.0,0.0,,,,,-74.0,28.0,,,,,,,
116,0.079,0.57,1.32,0.004,0.008,,,,,,,,422.0,38.0,52.0,610.0,,,,,,170.0,21.0,DC,+,1.0,200.0,MMA,0.0,0.0,,,,,-38.0,100.0,,,,,,,
117,0.079,0.57,1.32,0.004,0.008,,,,,,,,422.0,38.0,52.0,610.0,,,,,,170.0,21.0,DC,+,1.0,200.0,MMA,0.0,0.0,,,,,,,,,24.0,26.0,50.0,0.0,0.0
118,0.074,0.32,1.5,0.006,0.006,,,,,,,,375.0,99.0,89.0,8.0,,,,,,170.0,21.0,DC,+,1.0,200.0,MMA,250.0,14.0,484.0,547.0,29.4,79.8,,,,,,,,,
119,0.074,0.32,1.5,0.006,0.006,,,,,,,,375.0,99.0,89.0,8.0,,,,,,170.0,21.0,DC,+,1.0,200.0,MMA,0.0,0.0,,,,,-74.0,28.0,,,,,,,
120,0.074,0.32,1.5,0.006,0.006,,,,,,,,375.0,99.0,89.0,8.0,,,,,,170.0,21.0,DC,+,1.0,200.0,MMA,0.0,0.0,,,,,-52.0,100.0,,,,,,,
121,0.074,0.27,1.41,0.007,0.006,,,,,,,,407.0,88.0,70.0,47.0,,,,,,170.0,21.0,DC,+,1.0,200.0,MMA,250.0,14.0,442.0,514.0,32.2,81.6,,,,,,,,,
122,0.074,0.27,1.41,0.007,0.006,,,,,,,,407.0,88.0,70.0,47.0,,,,,,170.0,21.0,DC,+,1.0,200.0,MMA,0.0,0.0,,,,,-57.0,28.0,,,,,,,
123,0.074,0.27,1.41,0.007,0.006,,,,,,,,407.0,88.0,70.0,47.0,,,,,,170.0,21.0,DC,+,1.0,200.0,MMA,0.0,0.0,,,,,-31.0,100.0,,,,,,,
124,0.071,0.39,1.36,0.005,0.009,,,,,,,,381.0,92.0,52.0,160.0,,,,,,170.0,21.0,DC,+,1.0,200.0,MMA,250.0,14.0,481.0,545.0,30.6,81.4,,,,,,,,,
125,0.071,0.39,1.36,0.005,0.009,,,,,,,,381.0,92.0,52.0,160.0,,,,,,170.0,21.0,DC,+,1.0,200.0,MMA,0.0,0.0,,,,,-68.0,28.0,,,,,,,
126,0.071,0.39,1.36,0.005,0.009,,,,,,,,381.0,92.0,52.0,160.0,,,,,,170.0,21.0,DC,+,1.0,200.0,MMA,0.0,0.0,,,,,-56.0,100.0,,,,,,,
127,0.069,0.45,1.36,0.005,0.008,,,,,,,,374.0,63.0,44.0,280.0,,,,,,170.0,21.0,DC,+,1.0,200.0,MMA,250.0,14.0,474.0,540.0,28.0,80.7,,,,,,,,,
128,0.069,0.45,1.36,0.005,0.008,,,,,,,,374.0,63.0,44.0,280.0,,,,,,170.0,21.0,DC,+,1.0,200.0,MMA,0.0,0.0,,,,,-68.0,28.0,,,,,,,
129,0.069,0.45,1.36,0.005,0.008,,,,,,,,374.0,63.0,44.0,280.0,,,,,,170.0,21.0,DC,+,1.0,200.0,MMA,0.0,0.0,,,,,-61.0,100.0,,,,,,,
130,0.069,0.51,1.39,0.004,0.008,,,,,,,,379.0,69.0,41.0,480.0,,,,,,170.0,21.0,DC,+,1.0,200.0,MMA,250.0,14.0,466.0,533.0,27.2,77.0,,,,,,,,,
131,0.069,0.51,1.39,0.004,0.008,,,,,,,,379.0,69.0,41.0,480.0,,,,,,170.0,21.0,DC,+,1.0,200.0,MMA,0.0,0.0,,,,,-70.0,28.0,,,,,,,
132,0.069,0.51,1.39,0.004,0.008,,,,,,,,379.0,69.0,41.0,480.0,,,,,,170.0,21.0,DC,+,1.0,200.0,MMA,0.0,0.0,,,,,-54.0,100.0,,,,,,,
133,0.072,0.57,1.4,0.004,0.008,,,,,,,,360.0,80.0,38.0,640.0,,,,,,170.0,21.0,DC,+,1.0,200.0,MMA,250.0,14.0,486.0,555.0,26.6,78.0,,,,,,,,,
134,0.072,0.57,1.4,0.004,0.008,,,,,,,,360.0,80.0,38.0,640.0,,,,,,170.0,21.0,DC,+,1.0,200.0,MMA,0.0,0.0,,,,,-68.0,28.0,,,,,,,
135,0.072,0.57,1.4,0.004,0.008,,,,,,,,360.0,80.0,38.0,640.0,,,,,,170.0,21.0,DC,+,1.0,200.0,MMA,0.0,0.0,,,,,-41.0,100.0,,,,,,,
136,0.081,0.34,1.54,0.007,0.008,,,,,,,,312.0,180.0,80.0,3.0,,,,,,170.0,21.0,DC,+,1.0,200.0,MMA,250.0,14.0,502.0,555.0,26.6,78.9,,,,,,,,,
137,0.081,0.34,1.54,0.007,0.008,,,,,,,,312.0,180.0,80.0,3.0,,,,,,170.0,21.0,DC,+,1.0,200.0,MMA,0.0,0.0,,,,,-67.0,28.0,,,,,,,
138,0.081,0.34,1.54,0.007,0.008,,,,,,,,312.0,180.0,80.0,3.0,,,,,,170.0,21.0,DC,+,1.0,200.0,MMA,0.0,0.0,,,,,-52.0,100.0,,,,,,,
139,0.081,0.34,1.54,0.007,0.008,,,,,,,,312.0,180.0,80.0,3.0,,,,,,170.0,21.0,DC,+,1.0,200.0,MMA,0.0,0.0,,,,,,,,,19.0,20.0,61.0,0.0,0.0
140,0.072,0.24,1.32,0.006,0.008,,,,,,,,397.0,180.0,68.0,47.0,,,,,,170.0,21.0,DC,+,1.0,200.0,MMA,250.0,14.0,452.0,535.0,30.7,78.9,,,,,,,,,
141,0.072,0.24,1.32,0.006,0.008,,,,,,,,397.0,180.0,68.0,47.0,,,,,,170.0,21.0,DC,+,1.0,200.0,MMA,0.0,0.0,,,,,-54.0,28.0,,,,,,,
142,0.072,0.24,1.32,0.006,0.008,,,,,,,,397.0,180.0,68.0,47.0,,,,,,170.0,21.0,DC,+,1.0,200.0,MMA,0.0,0.0,,,,,-35.0,100.0,,,,,,,
143,0.072,0.24,1.32,0.006,0.008,,,,,,,,397.0,180.0,68.0,47.0,,,,,,170.0,21.0,DC,+,1.0,200.0,MMA,0.0,0.0,,,,,,,,,23.0,24.0,53.0,0.0,0.0
144,0.072,0.34,1.33,0.006,0.008,,,,,,,,427.0,190.0,57.0,150.0,,,,,,170.0,21.0,DC,+,1.0,200.0,MMA,250.0,14.0,467.0,522.0,29.2,77.0,,,,,,,,,
145,0.072,0.34,1.33,0.006,0.008,,,,,,,,427.0,190.0,57.0,150.0,,,,,,170.0,21.0,DC,+,1.0,200.0,MMA,0.0,0.0,,,,,-64.0,28.0,,,,,,,
146,0.072,0.34,1.33,0.006,0.008,,,,,,,,427.0,190.0,57.0,150.0,,,,,,170.0,21.0,DC,+,1.0,200.0,MMA,0.0,0.0,,,,,-52.0,100.0,,,,,,,
147,0.072,0.34,1.33,0.006,0.008,,,,,,,,427.0,190.0,57.0,150.0,,,,,,170.0,21.0,DC,+,1.0,200.0,MMA,0.0,0.0,,,,,,,,,18.0,15.0,67.0,0.0,0.0
148,0.074,0.41,1.36,0.005,0.005,,,,,,,,418.0,260.0,49.0,320.0,,,,,,170.0,21.0,DC,+,1.0,200.0,MMA,250.0,14.0,514.0,570.0,23.6,77.0,,,,,,,,,
149,0.074,0.41,1.36,0.005,0.005,,,,,,,,418.0,260.0,49.0,320.0,,,,,,170.0,21.0,DC,+,1.0,200.0,MMA,0.0,0.0,,,,,-63.0,28.0,,,,,,,
150,0.074,0.41,1.36,0.005,0.005,,,,,,,,418.0,260.0,49.0,320.0,,,,,,170.0,21.0,DC,+,1.0,200.0,MMA,0.0,0.0,,,,,-47.0,100.0,,,,,,,
151,0.074,0.41,1.36,0.005,0.005,,,,,,,,418.0,260.0,49.0,320.0,,,,,,170.0,21.0,DC,+,1.0,200.0,MMA,0.0,0.0,,,,,,,,,23.0,9.0,68.0,0.0,0.0
152,0.066,0.46,1.41,0.004,0.009,,,,,,,,407.0,240.0,49.0,440.0,,,,,,170.0,21.0,DC,+,1.0,200.0,MMA,250.0,14.0,522.0,580.0,24.0,76.0,,,,,,,,,
153,0.066,0.46,1.41,0.004,0.009,,,,,,,,407.0,240.0,49.0,440.0,,,,,,170.0,21.0,DC,+,1.0,200.0,MMA,0.0,0.0,,,,,-68.0,28.0,,,,,,,
154,0.066,0.46,1.41,0.004,0.009,,,,,,,,407.0,240.0,49.0,440.0,,,,,,170.0,21.0,DC,+,1.0,200.0,MMA,0.0,0.0,,,,,-42.0,100.0,,,,,,,
155,0.066,0.46,1.41,0.004,0.009,,,,,,,,407.0,240.0,49.0,440.0,,,,,,170.0,21.0,DC,+,1.0,200.0,MMA,0.0,0.0,,,,,,,,,19.0,12.0,69.0,0.0,0.0
156,0.066,0.44,1.33,0.004,0.008,,,,,,,,454.0,240.0,49.0,680.0,,,,,,170.0,21.0,DC,+,1.0,200.0,MMA,250.0,14.0,522.0,591.0,23.8,71.9,,,,,,,,,
157,0.066,0.44,1.33,0.004,0.008,,,,,,,,454.0,240.0,49.0,680.0,,,,,,170.0,21.0,DC,+,1.0,200.0,MMA,0.0,0.0,,,,,-76.0,28.0,,,,,,,
158,0.066,0.44,1.33,0.004,0.008,,,,,,,,454.0,240.0,49.0,680.0,,,,,,170.0,21.0,DC,+,1.0,200.0,MMA,0.0,0.0,,,,,-42.0,100.0,,,,,,,
159,0.066,0.44,1.33,0.004,0.008,,,,,,,,454.0,240.0,49.0,680.0,,,,,,170.0,21.0,DC,+,1.0,200.0,MMA,0.0,0.0,,,,,,,,,18.0,18.0,64.0,0.0,0.0
160,0.069,0.43,1.49,0.004,0.005,,,,,,,,294.0,460.0,77.0,1.0,,,,,,170.0,21.0,DC,+,1.0,200.0,MMA,250.0,14.0,535.0,594.0,26.0,79.8,,,,,,,,,
161,0.069,0.43,1.49,0.004,0.005,,,,,,,,294.0,460.0,77.0,1.0,,,,,,170.0,21.0,DC,+,1.0,200.0,MMA,0.0,0.0,,,,,-78.0,28.0,,,,,,,
162,0.069,0.43,1.49,0.004,0.005,,,,,,,,294.0,460.0,77.0,1.0,,,,,,170.0,21.0,DC,+,1.0,200.0,MMA,0.0,0.0,,,,,-60.0,100.0,,,,,,,
163,0.069,0.43,1.49,0.004,0.005,,,,,,,,294.0,460.0,77.0,1.0,,,,,,170.0,21.0,DC,+,1.0,200.0,MMA,0.0,0.0,,,,,,,,,15.0,10.0,75.0,0.0,0.0
164,0.071,0.36,1.44,0.007,0.005,,,,,,,,373.0,460.0,94.0,67.0,,,,,,170.0,21.0,DC,+,1.0,200.0,MMA,250.0,14.0,522.0,583.0,22.0,78.9,,,,,,,,,
165,0.071,0.36,1.44,0.007,0.005,,,,,,,,373.0,460.0,94.0,67.0,,,,,,170.0,21.0,DC,+,1.0,200.0,MMA,0.0,0.0,,,,,-69.0,28.0,,,,,,,
166,0.071,0.36,1.44,0.007,0.005,,,,,,,,373.0,460.0,94.0,67.0,,,,,,170.0,21.0,DC,+,1.0,200.0,MMA,0.0,0.0,,,,,-48.0,100.0,,,,,,,
167,0.071,0.36,1.44,0.007,0.005,,,,,,,,373.0,460.0,94.0,67.0,,,,,,170.0,21.0,DC,+,1.0,200.0,MMA,0.0,0.0,,,,,,,,,13.0,9.0,78.0,0.0,0.0
168,0.071,0.42,1.39,0.007,0.005,,,,,,,,446.0,420.0,65.0,150.0,,,,,,170.0,21.0,DC,+,1.0,200.0,MMA,250.0,14.0,531.0,587.0,25.2,78.0,,,,,,,,,
169,0.071,0.42,1.39,0.007,0.005,,,,,,,,446.0,420.0,65.0,150.0,,,,,,170.0,21.0,DC,+,1.0,200.0,MMA,0.0,0.0,,,,,-74.0,28.0,,,,,,,
170,0.071,0.42,1.39,0.007,0.005,,,,,,,,446.0,420.0,65.0,150.0,,,,,,170.0,21.0,DC,+,1.0,200.0,MMA,0.0,0.0,,,,,-56.0,100.0,,,,,,,
171,0.071,0.42,1.39,0.007,0.005,,,,,,,,446.0,420.0,65.0,150.0,,,,,,170.0,21.0,DC,+,1.0,200.0,MMA,0.0,0.0,,,,,,,,,15.0,9.0,76.0,0.0,0.0
172,0.071,0.52,1.44,0.005,0.005,,,,,,,,466.0,460.0,67.0,300.0,,,,,,170.0,21.0,DC,+,1.0,200.0,MMA,250.0,14.0,538.0,604.0,23.2,77.0,,,,,,,,,
173,0.071,0.52,1.44,0.005,0.005,,,,,,,,466.0,460.0,67.0,300.0,,,,,,170.0,21.0,DC,+,1.0,200.0,MMA,0.0,0.0,,,,,-65.0,28.0,,,,,,,
174,0.071,0.52,1.44,0.005,0.005,,,,,,,,466.0,460.0,67.0,300.0,,,,,,170.0,21.0,DC,+,1.0,200.0,MMA,0.0,0.0,,,,,-49.0,100.0,,,,,,,
175,0.071,0.52,1.44,0.005,0.005,,,,,,,,466.0,460.0,67.0,300.0,,,,,,170.0,21.0,DC,+,1.0,200.0,MMA,0.0,0.0,,,,,,,,,15.0,26.0,59.0,0.0,0.0
176,0.069,0.54,1.41,0.005,0.005,,,,,,,,439.0,460.0,58.0,420.0,,,,,,170.0,21.0,DC,+,1.0,200.0,MMA,250.0,14.0,561.0,622.0,26.0,77.0,,,,,,,,,
177,0.069,0.54,1.41,0.005,0.005,,,,,,,,439.0,460.0,58.0,420.0,,,,,,170.0,21.0,DC,+,1.0,200.0,MMA,0.0,0.0,,,,,-63.0,28.0,,,,,,,
178,0.069,0.54,1.41,0.005,0.005,,,,,,,,439.0,460.0,58.0,420.0,,,,,,170.0,21.0,DC,+,1.0,200.0,MMA,0.0,0.0,,,,,-43.0,100.0,,,,,,,
179,0.069,0.54,1.41,0.005,0.005,,,,,,,,439.0,460.0,58.0,420.0,,,,,,170.0,21.0,DC,+,1.0,200.0,MMA,0.0,0.0,,,,,,,,,15.0,7.0,78.0,0.0,0.0
180,0.067,0.57,1.4,0.005,0.005,,,,,,,,451.0,450.0,60.0,500.0,,,,,,170.0,21.0,DC,+,1.0,200.0,MMA,250.0,14.0,547.0,616.0,22.6,75.0,,,,,,,,,
181,0.067,0.57,1.4,0.005,0.005,,,,,,,,451.0,450.0,60.0,500.0,,,,,,170.0,21.0,DC,+,1.0,200.0,MMA,0.0,0.0,,,,,-76.0,28.0,,,,,,,
182,0.067,0.57,1.4,0.005,0.005,,,,,,,,451.0,450.0,60.0,500.0,,,,,,170.0,21.0,DC,+,1.0,200.0,MMA,0.0,0.0,,,,,-44.0,100.0,,,,,,,
183,0.067,0.57,1.4,0.005,0.005,,,,,,,,451.0,450.0,60.0,500.0,,,,,,170.0,21.0,DC,+,1.0,200.0,MMA,0.0,0.0,,,,,,,,,13.0,5.0,82.0,0.0,0.0
184,0.09,0.18,0.98,0.008,0.012,,8.9,1.0,0.22,,,,642.0,,460.0,,3.0,520.0,,,,180.0,34.0,DC,+,1.0,175.0,MMA,750.0,8.0,542.0,697.0,18.8,65.3,,,,,,,,,
185,0.09,0.18,0.98,0.008,0.012,,8.9,1.0,0.22,,,,642.0,,460.0,,3.0,520.0,,,,180.0,34.0,DC,+,1.0,175.0,MMA,750.0,8.0,,,,,-24.0,28.0,,,,,,,
186,0.09,0.18,0.98,0.008,0.012,,8.9,1.0,0.22,,,,642.0,,460.0,,3.0,520.0,,,,180.0,34.0,DC,+,1.0,175.0,MMA,750.0,8.0,,,,,-13.0,50.0,,,,,,,
187,0.09,0.18,0.98,0.008,0.012,,8.9,1.0,0.22,,,,642.0,,460.0,,3.0,520.0,,,,180.0,34.0,DC,+,1.0,175.0,MMA,750.0,8.0,,,,,12.0,100.0,,,,,,,
188,0.088,0.17,1.03,0.007,0.013,,9.1,1.01,0.23,,,,604.0,,460.0,,17.0,530.0,,,,180.0,34.0,DC,+,1.0,175.0,MMA,750.0,8.0,574.0,723.0,17.1,59.1,,,,,,,,,
189,0.088,0.17,1.03,0.007,0.013,,9.1,1.01,0.23,,,,604.0,,460.0,,17.0,530.0,,,,180.0,34.0,DC,+,1.0,175.0,MMA,750.0,8.0,,,,,-30.0,28.0,,,,,,,
190,0.088,0.17,1.03,0.007,0.013,,9.1,1.01,0.23,,,,604.0,,460.0,,17.0,530.0,,,,180.0,34.0,DC,+,1.0,175.0,MMA,750.0,8.0,,,,,-17.0,50.0,,,,,,,
191,0.088,0.17,1.03,0.007,0.013,,9.1,1.01,0.23,,,,604.0,,460.0,,17.0,530.0,,,,180.0,34.0,DC,+,1.0,175.0,MMA,750.0,8.0,,,,,12.0,100.0,,,,,,,
192,0.091,0.2,1.04,0.007,0.013,,9.02,1.01,0.24,,,,591.0,,480.0,,32.0,620.0,,,,180.0,34.0,DC,+,1.0,175.0,MMA,750.0,8.0,642.0,778.0,16.8,59.8,,,,,,,,,
193,0.091,0.2,1.04,0.007,0.013,,9.02,1.01,0.24,,,,591.0,,480.0,,32.0,620.0,,,,180.0,34.0,DC,+,1.0,175.0,MMA,750.0,8.0,,,,,-13.0,28.0,,,,,,,
194,0.091,0.2,1.04,0.007,0.013,,9.02,1.01,0.24,,,,591.0,,480.0,,32.0,620.0,,,,180.0,34.0,DC,+,1.0,175.0,MMA,750.0,8.0,,,,,10.0,50.0,,,,,,,
195,0.091,0.2,1.04,0.007,0.013,,9.02,1.01,0.24,,,,591.0,,480.0,,32.0,620.0,,,,180.0,34.0,DC,+,1.0,175.0,MMA,750.0,8.0,,,,,53.0,100.0,,,,,,,
196,0.089,0.22,1.05,0.007,0.013,,9.0,1.04,0.23,,,,592.0,,460.0,,64.0,700.0,,,,180.0,34.0,DC,+,1.0,175.0,MMA,750.0,8.0,643.0,777.0,15.7,60.2,,,,,,,,,
197,0.089,0.22,1.05,0.007,0.013,,9.0,1.04,0.23,,,,592.0,,460.0,,64.0,700.0,,,,180.0,34.0,DC,+,1.0,175.0,MMA,750.0,8.0,,,,,0.0,28.0,,,,,,,
198,0.089,0.22,1.05,0.007,0.013,,9.0,1.04,0.23,,,,592.0,,460.0,,64.0,700.0,,,,180.0,34.0,DC,+,1.0,175.0,MMA,750.0,8.0,,,,,21.0,50.0,,,,,,,
199,0.089,0.22,1.05,0.007,0.013,,9.0,1.04,0.23,,,,592.0,,460.0,,64.0,700.0,,,,180.0,34.0,DC,+,1.0,175.0,MMA,750.0,8.0,,,,,59.0,100.0,,,,,,,
200,0.094,0.17,1.0,0.008,0.012,,8.99,1.03,0.21,,,,636.0,,160.0,,3.0,520.0,,,,180.0,34.0,DC,+,1.0,175.0,MMA,750.0,8.0,558.0,705.0,20.8,64.5,,,,,,,,,
201,0.094,0.17,1.0,0.008,0.012,,8.99,1.03,0.21,,,,636.0,,160.0,,3.0,520.0,,,,180.0,34.0,DC,+,1.0,175.0,MMA,750.0,8.0,,,,,-14.0,28.0,,,,,,,
202,0.094,0.17,1.0,0.008,0.012,,8.99,1.03,0.21,,,,636.0,,160.0,,3.0,520.0,,,,180.0,34.0,DC,+,1.0,175.0,MMA,750.0,8.0,,,,,0.0,50.0,,,,,,,
203,0.094,0.17,1.0,0.008,0.012,,8.99,1.03,0.21,,,,636.0,,160.0,,3.0,520.0,,,,180.0,34.0,DC,+,1.0,175.0,MMA,750.0,8.0,,,,,31.0,100.0,,,,,,,
204,0.086,0.2,1.01,0.007,0.012,,8.9,1.01,0.21,,,,596.0,,160.0,,19.0,510.0,,,,180.0,34.0,DC,+,1.0,175.0,MMA,750.0,8.0,569.0,709.0,17.4,62.7,,,,,,,,,
205,0.086,0.2,1.01,0.007,0.012,,8.9,1.01,0.21,,,,596.0,,160.0,,19.0,510.0,,,,180.0,34.0,DC,+,1.0,175.0,MMA,750.0,8.0,,,,,-22.0,28.0,,,,,,,
206,0.086,0.2,1.01,0.007,0.012,,8.9,1.01,0.21,,,,596.0,,160.0,,19.0,510.0,,,,180.0,34.0,DC,+,1.0,175.0,MMA,750.0,8.0,,,,,-9.0,50.0,,,,,,,
207,0.086,0.2,1.01,0.007,0.012,,8.9,1.01,0.21,,,,596.0,,160.0,,19.0,510.0,,,,180.0,34.0,DC,+,1.0,175.0,MMA,750.0,8.0,,,,,24.0,100.0,,,,,,,
208,0.086,0.2,1.04,0.008,0.013,,8.98,1.01,0.22,,,,567.0,,160.0,,36.0,560.0,,,,180.0,34.0,DC,+,1.0,175.0,MMA,750.0,8.0,609.0,743.0,16.9,61.9,,,,,,,,,
209,0.086,0.2,1.04,0.008,0.013,,8.98,1.01,0.22,,,,567.0,,160.0,,36.0,560.0,,,,180.0,34.0,DC,+,1.0,175.0,MMA,750.0,8.0,,,,,-19.0,28.0,,,,,,,
210,0.086,0.2,1.04,0.008,0.013,,8.98,1.01,0.22,,,,567.0,,160.0,,36.0,560.0,,,,180.0,34.0,DC,+,1.0,175.0,MMA,750.0,8.0,,,,,-1.0,50.0,,,,,,,
211,0.086,0.2,1.04,0.008,0.013,,8.98,1.01,0.22,,,,567.0,,160.0,,36.0,560.0,,,,180.0,34.0,DC,+,1.0,175.0,MMA,750.0,8.0,,,,,38.0,100.0,,,,,,,
212,0.088,0.24,1.06,0.007,0.013,,9.08,1.0,0.23,,,,538.0,,155.0,,69.0,560.0,,,,180.0,34.0,DC,+,1.0,175.0,MMA,750.0,8.0,620.0,753.0,16.8,58.8,,,,,,,,,
213,0.088,0.24,1.06,0.007,0.013,,9.08,1.0,0.23,,,,538.0,,155.0,,69.0,560.0,,,,180.0,34.0,DC,+,1.0,175.0,MMA,750.0,8.0,,,,,8.0,28.0,,,,,,,
214,0.088,0.24,1.06,0.007,0.013,,9.08,1.0,0.23,,,,538.0,,155.0,,69.0,560.0,,,,180.0,34.0,DC,+,1.0,175.0,MMA,750.0,8.0,,,,,32.0,50.0,,,,,,,
215,0.088,0.24,1.06,0.007,0.013,,9.08,1.0,0.23,,,,538.0,,155.0,,69.0,560.0,,,,180.0,34.0,DC,+,1.0,175.0,MMA,750.0,8.0,,,,,-70.0,100.0,,,,,,,
216,0.037,0.3,0.65,0.008,0.012,,0.0,,,,,,,,,,,,,,,170.0,21.0,DC,+,1.0,200.0,MMA,250.0,14.0,392.0,466.0,31.9,80.6,,,,,,,,,
217,0.037,0.3,0.65,0.008,0.012,,0.0,,,,,,,,,,,,,,,170.0,21.0,DC,+,1.0,200.0,MMA,580.0,2.0,370.0,456.0,35.2,80.6,-30.0,100.0,,,,,,,
218,0.037,0.3,0.65,0.008,0.012,,0.0,,,,,,,,,,,,,,,170.0,21.0,DC,+,1.0,200.0,MMA,0.0,0.0,,,,,-26.0,100.0,,,,,,,
219,0.037,0.31,1.03,0.007,0.014,,0.0,,,,,,,,,,,,,,,170.0,21.0,DC,+,1.0,200.0,MMA,250.0,14.0,413.0,498.0,31.2,80.6,,,,,,,,,
220,0.037,0.31,1.03,0.007,0.014,,0.0,,,,,,,,,,,,,,,170.0,21.0,DC,+,1.0,200.0,MMA,580.0,2.0,402.0,490.0,31.0,80.6,-44.0,100.0,,,,,,,
221,0.037,0.31,1.03,0.007,0.014,,0.0,,,,,,,,,,,,,,,170.0,21.0,DC,+,1.0,200.0,MMA,0.0,0.0,,,,,-47.0,100.0,,,33.0,27.0,40.0,0.0,0.0
222,0.044,0.35,1.43,0.007,0.014,,0.0,,,,,,,,,,,,,,,170.0,21.0,DC,+,1.0,200.0,MMA,250.0,14.0,468.0,551.0,29.4,78.7,,,,,,,,,
223,0.044,0.35,1.43,0.007,0.014,,0.0,,,,,,,,,,,,,,,170.0,21.0,DC,+,1.0,200.0,MMA,580.0,2.0,436.0,529.0,31.6,78.8,-49.0,100.0,,,,,,,
224,0.044,0.35,1.43,0.007,0.014,,0.0,,,,,,,,,,,,,,,170.0,21.0,DC,+,1.0,200.0,MMA,0.0,0.0,,,,,-52.0,100.0,,,,,,,
225,0.045,0.33,1.85,0.007,0.016,,0.0,,,,,,,,,,,,,,,170.0,21.0,DC,+,1.0,200.0,MMA,250.0,14.0,514.0,588.0,28.0,76.8,,,,,,,,,
226,0.045,0.33,1.85,0.007,0.016,,0.0,,,,,,,,,,,,,,,170.0,21.0,DC,+,1.0,200.0,MMA,580.0,2.0,479.0,576.0,27.4,76.9,-38.0,100.0,,,,,,,
227,0.045,0.33,1.85,0.007,0.016,,0.0,,,,,,,,,,,,,,,170.0,21.0,DC,+,1.0,200.0,MMA,0.0,0.0,,,,,-45.0,100.0,,,13.0,16.0,71.0,0.0,0.0
228,0.038,0.3,0.65,0.007,0.014,,0.22,,,,,,,,,,,,,,,170.0,21.0,DC,+,1.0,200.0,MMA,250.0,14.0,422.0,496.0,30.4,78.8,,,,,,,,,
229,0.038,0.3,0.65,0.007,0.014,,0.22,,,,,,,,,,,,,,,170.0,21.0,DC,+,1.0,200.0,MMA,580.0,2.0,410.0,496.0,31.0,79.7,,,,,,,,,
230,0.041,0.32,1.01,0.008,0.013,,0.24,,,,,,,,,,,,,,,170.0,21.0,DC,+,1.0,200.0,MMA,250.0,14.0,463.0,532.0,30.0,77.8,,,,,,,,,
231,0.041,0.32,1.01,0.008,0.013,,0.24,,,,,,,,,,,,,,,170.0,21.0,DC,+,1.0,200.0,MMA,580.0,2.0,426.0,519.0,29.8,78.8,,,,,,,,,
232,0.041,0.32,1.01,0.008,0.013,,0.24,,,,,,,,,,,,,,,170.0,21.0,DC,+,1.0,200.0,MMA,0.0,0.0,,,,,,,,,26.0,25.0,49.0,0.0,0.0
233,0.044,0.32,1.45,0.007,0.013,,0.24,,,,,,,,,,,,,,,170.0,21.0,DC,+,1.0,200.0,MMA,250.0,14.0,500.0,575.0,28.0,78.8,,,,,,,,,
234,0.044,0.32,1.45,0.007,0.013,,0.24,,,,,,,,,,,,,,,170.0,21.0,DC,+,1.0,200.0,MMA,580.0,2.0,468.0,559.0,28.0,76.9,,,,,,,,,
235,0.048,0.33,1.85,0.007,0.013,,0.26,,,,,,,,,,,,,,,170.0,21.0,DC,+,1.0,200.0,MMA,250.0,14.0,567.0,622.0,26.0,75.0,,,,,,,,,
236,0.048,0.33,1.85,0.007,0.013,,0.26,,,,,,,,,,,,,,,170.0,21.0,DC,+,1.0,200.0,MMA,580.0,2.0,535.0,620.0,27.0,74.0,,,,,,,,,
237,0.048,0.33,1.85,0.007,0.013,,0.26,,,,,,,,,,,,,,,170.0,21.0,DC,+,1.0,200.0,MMA,0.0,0.0,,,,,,,,,8.0,13.0,79.0,0.0,0.0
238,0.04,0.33,0.6,0.006,0.01,,0.51,,,,,,,,,,,,,,,170.0,21.0,DC,+,1.0,200.0,MMA,250.0,14.0,446.0,510.0,32.2,78.8,,,,,,,,,
239,0.04,0.33,0.6,0.006,0.01,,0.51,,,,,,,,,,,,,,,170.0,21.0,DC,+,1.0,200.0,MMA,580.0,2.0,417.0,496.0,29.0,78.8,-17.0,100.0,,,,,,,
240,0.04,0.33,0.6,0.006,0.01,,0.51,,,,,,,,,,,,,,,170.0,21.0,DC,+,1.0,200.0,MMA,0.0,0.0,,,,,-17.0,100.0,,,,,,,
241,0.043,0.31,0.95,0.007,0.01,,0.53,,,,,,,,,,,,,,,170.0,21.0,DC,+,1.0,200.0,MMA,250.0,14.0,494.0,545.0,29.6,77.0,,,,,,,,,
242,0.043,0.31,0.95,0.007,0.01,,0.53,,,,,,,,,,,,,,,170.0,21.0,DC,+,1.0,200.0,MMA,580.0,2.0,460.0,536.0,28.8,77.0,-35.0,100.0,,,,,,,
243,0.043,0.31,0.95,0.007,0.01,,0.53,,,,,,,,,,,,,,,170.0,21.0,DC,+,1.0,200.0,MMA,0.0,0.0,,,,,-45.0,100.0,,,16.0,26.0,58.0,0.0,0.0
244,0.047,0.33,1.42,0.006,0.01,,0.53,,,,,,,,,,,,,,,170.0,21.0,DC,+,1.0,200.0,MMA,250.0,14.0,543.0,603.0,28.2,77.0,,,,,,,,,
245,0.047,0.33,1.42,0.006,0.01,,0.53,,,,,,,,,,,,,,,170.0,21.0,DC,+,1.0,200.0,MMA,580.0,2.0,514.0,600.0,25.8,76.0,-35.0,100.0,,,,,,,
246,0.047,0.33,1.42,0.006,0.01,,0.53,,,,,,,,,,,,,,,170.0,21.0,DC,+,1.0,200.0,MMA,0.0,0.0,,,,,-44.0,100.0,,,,,,,
247,0.051,0.33,1.83,0.006,0.013,,0.52,,,,,,,,,,,,,,,170.0,21.0,DC,+,1.0,200.0,MMA,250.0,14.0,617.0,674.0,23.0,70.2,,,,,,,,,
248,0.051,0.33,1.83,0.006,0.013,,0.52,,,,,,,,,,,,,,,170.0,21.0,DC,+,1.0,200.0,MMA,580.0,2.0,570.0,650.0,24.0,68.7,-2.0,100.0,,,,,,,
249,0.051,0.33,1.83,0.006,0.013,,0.52,,,,,,,,,,,,,,,170.0,21.0,DC,+,1.0,200.0,MMA,0.0,0.0,,,,,-35.0,100.0,,,4.0,8.0,88.0,0.0,0.0
250,0.041,0.3,0.59,0.009,0.011,,1.0,,,,,,,,,,,,,,,170.0,21.0,DC,+,1.0,200.0,MMA,250.0,14.0,472.0,531.0,25.8,77.8,,,,,,,,,
251,0.041,0.3,0.59,0.009,0.011,,1.0,,,,,,,,,,,,,,,170.0,21.0,DC,+,1.0,200.0,MMA,580.0,2.0,427.0,514.0,29.2,77.9,-12.0,100.0,,,,,,,
252,0.041,0.3,0.59,0.009,0.011,,1.0,,,,,,,,,,,,,,,170.0,21.0,DC,+,1.0,200.0,MMA,0.0,0.0,,,,,-10.0,100.0,,,,,,,
253,0.045,0.32,0.97,0.007,0.012,,1.04,,,,,,,,,,,,,,,170.0,21.0,DC,+,1.0,200.0,MMA,250.0,14.0,531.0,592.0,24.6,76.0,,,,,,,,,
254,0.045,0.32,0.97,0.007,0.012,,1.04,,,,,,,,,,,,,,,170.0,21.0,DC,+,1.0,200.0,MMA,580.0,2.0,471.0,568.0,26.2,77.0,-31.0,100.0,,,,,,,
255,0.045,0.32,0.97,0.007,0.012,,1.04,,,,,,,,,,,,,,,170.0,21.0,DC,+,1.0,200.0,MMA,0.0,0.0,,,,,-42.0,100.0,,,9.0,28.0,63.0,0.0,0.0
256,0.048,0.33,1.37,0.008,0.013,,1.08,,,,,,,,,,,,,,,170.0,21.0,DC,+,1.0,200.0,MMA,250.0,14.0,626.0,676.0,24.4,70.9,,,,,,,,,
257,0.048,0.33,1.37,0.008,0.013,,1.08,,,,,,,,,,,,,,,170.0,21.0,DC,+,1.0,200.0,MMA,580.0,2.0,548.0,630.0,26.0,72.0,-17.0,100.0,,,,,,,
258,0.048,0.33,1.37,0.008,0.013,,1.08,,,,,,,,,,,,,,,170.0,21.0,DC,+,1.0,200.0,MMA,0.0,0.0,,,,,-40.0,100.0,,,,,,,
259,0.052,0.33,1.81,0.007,0.013,,1.1,,,,,,,,,,,,,,,170.0,21.0,DC,+,1.0,200.0,MMA,250.0,14.0,692.0,723.0,21.6,70.9,,,,,,,,,
260,0.052,0.33,1.81,0.007,0.013,,1.1,,,,,,,,,,,,,,,170.0,21.0,DC,+,1.0,200.0,MMA,580.0,2.0,592.0,671.0,22.8,72.0,28.0,100.0,,,,,,,
261,0.052,0.33,1.81,0.007,0.013,,1.1,,,,,,,,,,,,,,,170.0,21.0,DC,+,1.0,200.0,MMA,0.0,0.0,,,,,-28.0,100.0,,,1.0,12.0,87.0,0.0,0.0
262,0.041,0.27,0.59,0.009,0.011,,2.34,,,,,,,,,,,,,,,170.0,21.0,DC,+,1.0,200.0,MMA,250.0,14.0,587.0,652.0,21.4,72.0,,,,,,,,,
263,0.041,0.27,0.59,0.009,0.011,,2.34,,,,,,,,,,,,,,,170.0,21.0,DC,+,1.0,200.0,MMA,580.0,2.0,534.0,619.0,22.0,75.0,0.0,100.0,,,,,,,
264,0.041,0.27,0.59,0.009,0.011,,2.34,,,,,,,,,,,,,,,170.0,21.0,DC,+,1.0,200.0,MMA,0.0,0.0,,,,,9.0,100.0,,,,,,,
265,0.046,0.3,0.93,0.008,0.012,,2.38,,,,,,,,,,,,,,,170.0,21.0,DC,+,1.0,200.0,MMA,250.0,14.0,655.0,722.0,19.6,67.5,,,,,,,,,
266,0.046,0.3,0.93,0.008,0.012,,2.38,,,,,,,,,,,,,,,170.0,21.0,DC,+,1.0,200.0,MMA,580.0,2.0,605.0,683.0,19.8,71.9,-3.0,100.0,,,,,,,
267,0.046,0.3,0.93,0.008,0.012,,2.38,,,,,,,,,,,,,,,170.0,21.0,DC,+,1.0,200.0,MMA,0.0,0.0,,,,,16.0,100.0,,,2.0,88.0,10.0,0.0,0.0
268,0.05,0.31,1.29,0.008,0.011,,2.32,,,,,,,,,,,,,,,170.0,21.0,DC,+,1.0,200.0,MMA,250.0,14.0,738.0,789.0,20.0,67.0,,,,,,,,,
269,0.05,0.31,1.29,0.008,0.011,,2.32,,,,,,,,,,,,,,,170.0,21.0,DC,+,1.0,200.0,MMA,580.0,2.0,662.0,731.0,18.6,68.7,28.0,100.0,,,,,,,
270,0.05,0.31,1.29,0.008,0.011,,2.32,,,,,,,,,,,,,,,170.0,21.0,DC,+,1.0,200.0,MMA,0.0,0.0,,,,,9.0,100.0,,,0.0,100.0,0.0,0.0,0.0
271,0.054,0.33,1.72,0.007,0.014,,2.36,,,,,,,,,,,,,,,170.0,21.0,DC,+,1.0,200.0,MMA,250.0,14.0,808.0,865.0,18.2,65.2,,,,,,,,,
272,0.054,0.33,1.72,0.007,0.014,,2.36,,,,,,,,,,,,,,,170.0,21.0,DC,+,1.0,200.0,MMA,580.0,2.0,697.0,757.0,19.6,69.7,,,,,,,,,
273,0.054,0.33,1.72,0.007,0.014,,2.36,,,,,,,,,,,,,,,170.0,21.0,DC,+,1.0,200.0,MMA,0.0,0.0,,,,,24.0,100.0,,,,,,,
274,0.069,0.3,1.36,0.007,0.009,,,,0.00021105343537434652,,,,432.0,37.0,,3.158188960091169,4.610399527551427,1.922424764778391,,,,170.0,21.0,DC,+,1.0,200.0,MMA,250.0,14.0,468.0,529.0,32.6,80.7,,,,,,,,,
275,0.069,0.3,1.36,0.007,0.009,,,,0.0003971521673723456,,,,432.0,37.0,,0.600250256454713,1.209659828065082,3.5355248390722145,,,,170.0,21.0,DC,+,1.0,200.0,MMA,0.0,0.0,,,,,-99.0,28.0,,,,,,,
276,0.069,0.3,1.36,0.007,0.009,,,,5.477504176077746e-05,,,,432.0,37.0,,3.6151447899918954,0.4029246064311176,4.934380234158731,,,,170.0,21.0,DC,+,1.0,200.0,MMA,0.0,0.0,,,,,-72.0,100.0,,,,,,,
277,0.069,0.3,1.36,0.007,0.009,,,,8.502422383871683e-05,,,,432.0,37.0,,0.9430257668276643,3.075498459812671,4.574759174249854,,,,170.0,21.0,DC,+,1.0,200.0,MMA,0.0,0.0,,,,,,,,,23.0,5.0,72.0,0.0,0.0
278,0.069,0.3,1.36,0.007,0.009,,,,0.00014616091640573404,,,,432.0,37.0,,0.666416254877597,4.719549630588757,1.0016289377399512,,,,170.0,21.0,DC,+,1.0,200.0,MMA,580.0,2.0,393.0,500.0,31.8,77.0,,,,,,,,,
279,0.069,0.3,1.36,0.007,0.009,,,,0.0004850139358709971,,,,432.0,37.0,,1.8146347506044629,2.453126046021173,3.1619606962578883,,,,170.0,21.0,DC,+,1.0,200.0,MMA,580.0,2.0,,,,,-100.0,28.0,,,,,,,
280,0.069,0.3,1.36,0.007,0.009,,,,0.00021260357349050718,,,,432.0,37.0,,0.38503450764967917,0.11827966131708112,1.6773367094776908,,,,170.0,21.0,DC,+,1.0,200.0,MMA,580.0,2.0,,,,,-78.0,100.0,,,,,,,
281,0.073,0.33,1.39,0.007,0.008,,,,0.00013631438878244844,,,,427.0,39.0,,20.0,1.7442864773602413,3.7547478179440192,,,,170.0,21.0,DC,+,1.0,200.0,MMA,250.0,14.0,475.0,536.0,33.4,80.7,,,,,,,,,
282,0.073,0.33,1.39,0.007,0.008,,,,0.0004754836295693455,,,,427.0,39.0,,20.0,2.289497478673739,0.9206170810816677,,,,170.0,21.0,DC,+,1.0,200.0,MMA,0.0,0.0,,,,,-95.0,28.0,,,,,,,
283,0.073,0.33,1.39,0.007,0.008,,,,0.0003644599155896155,,,,427.0,39.0,,20.0,4.152450075677818,0.7110926092843217,,,,170.0,21.0,DC,+,1.0,200.0,MMA,0.0,0.0,,,,,-70.0,100.0,,,,,,,
284,0.073,0.33,1.39,0.007,0.008,,,,4.409294965962041e-05,,,,427.0,39.0,,20.0,0.6025604234107607,0.9576391848599253,,,,170.0,21.0,DC,+,1.0,200.0,MMA,580.0,2.0,387.0,493.0,32.5,80.7,,,,,,,,,
285,0.073,0.33,1.39,0.007,0.008,,,,0.00034811301271845703,,,,427.0,39.0,,20.0,3.032184139915403,1.559441309344498,,,,170.0,21.0,DC,+,1.0,200.0,MMA,580.0,2.0,,,,,-78.0,100.0,,,,,,,
286,0.078,0.32,1.39,0.007,0.009,,,,7.385117724114814e-05,,,,436.0,42.0,,44.0,4.637737020039694,4.574682649795854,,,,170.0,21.0,DC,+,1.0,200.0,MMA,250.0,14.0,478.0,541.0,30.4,78.9,,,,,,,,,
287,0.078,0.32,1.39,0.007,0.009,,,,0.000319012669508627,,,,436.0,42.0,,44.0,0.9295506062930581,3.892854196411761,,,,170.0,21.0,DC,+,1.0,200.0,MMA,0.0,0.0,,,,,-88.0,28.0,,,,,,,
288,0.078,0.32,1.39,0.007,0.009,,,,0.00037426347287403177,,,,436.0,42.0,,44.0,1.4196712931080424,4.996921653267213,,,,170.0,21.0,DC,+,1.0,200.0,MMA,0.0,0.0,,,,,-60.0,100.0,,,,,,,
289,0.078,0.32,1.39,0.007,0.009,,,,0.00029899634782865915,,,,436.0,42.0,,44.0,2.136387867173628,2.3384661806486045,,,,170.0,21.0,DC,+,1.0,200.0,MMA,580.0,2.0,398.0,499.0,32.8,80.7,,,,,,,,,
290,0.078,0.32,1.39,0.007,0.009,,,,0.0003807640513296517,,,,436.0,42.0,,44.0,1.8813212331979834,2.0680046886866483,,,,170.0,21.0,DC,+,1.0,200.0,MMA,580.0,2.0,,,,,-94.0,28.0,,,,,,,
