Repository: MatteoDebart/apprAuto-projet

# Install prerequesites

```bash
pip install -r requirements.txt
```

# How to use our code

The notebook results.ipynb already contains most of our graphs and can be rerun at will.

In the folder models, there are script to train specific models. These can also be run directly (and an output is stored in ./models/pickels/)

# Code structure

```
.
├── welddb                        # Contains our dataset
├── dataset_analysis              # Files used to realize MNAR/MCAR/MAR analysis and PCA
├── backlog                       # File to realize PLS that was not included in the report
├── models                        # Models related repository

File: table.csv (part 2 of 7)
,Carbon concentration / (weight%),Silicon concentration / (weight%),Manganese concentration / (weight%),Sulphur concentration / (weight%),Phosphorus concentration / (weight%),Nickel concentration / (weight%),Chromium concentration / (weight%),Molybdenum concentration / (weight%),Vanadium concentration / (weight%),Copper concentration / (weight%),Cobalt concentration / (weight%),Tungsten concentration / (weight%),Oxygen concentration / parts per million by weight,Titanium concentration / parts per million by weight,Nitrogen concentration / parts per million by weight,Aluminium concentration / parts per million by weight,Boron concentration / parts per million by weight,Niobium concentration / parts per million by weight,Tin concentration / parts per million by weight,Arsenic concentration / parts per million by weight,Antimony concentration / parts per million by weight,Current / A,Voltage / V,AC or DC,Electrode positive or negative,Heat input / kJmm-1,Interpass temperature / °C,Type of weld,Post weld heat treatment temperature / °C,Post weld heat treatment time / hours,Yield strength / MPa,Ultimate tensile strength / MPa,Elongation / %,Reduction of Area / %,Charpy temperature / °C,Charpy impact toughness / J,Hardness / kgmm-2,50% FATT,Primary ferrite in microstructure / %,Ferrite with second phase / %,Acicular ferrite / %,Martensite / %,Ferrite with carbide aggreagate / %
291,0.078,0.32,1.39,0.007,0.009,,,,0.0001505272563191824,,,,436.0,42.0,,44.0,3.2159782168790105,0.22872365347244017,,,,170.0,21.0,DC,+,1.0,200.0,MMA,580.0,2.0,,,,,-75.0,100.0,,,,,,,
292,0.08,0.33,1.41,0.006,0.009,,,,0.00021396575269406727,,,,432.0,43.0,,78.0,4.0352174693803615,1.6079981904480452,,,,170.0,21.0,DC,+,1.0,200.0,MMA,250.0,14.0,478.0,540.0,31.2,80.7,,,,,,,,,
293,0.08,0.33,1.41,0.006,0.009,,,,0.0004036512897228748,,,,432.0,43.0,,78.0,4.740316484495872,3.2613093416921197,,,,170.0,21.0,DC,+,1.0,200.0,MMA,0.0,0.0,,,,,-77.0,28.0,,,,,,,
294,0.08,0.33,1.41,0.006,0.009,,,,0.0002966497000545581,,,,432.0,43.0,,78.0,1.8478408531957302,4.103520552457606,,,,170.0,21.0,DC,+,1.0,200.0,MMA,0.0,0.0,,,,,-55.0,100.0,,,,,,,
295,0.08,0.33,1.41,0.006,0.009,,,,0.0002818862572838721,,,,432.0,43.0,,78.0,2.632233874090357,4.515961349542052,,,,170.0,21.0,DC,+,1.0,200.0,MMA,0.0,0.0,,,,,,,,,24.0,9.0,67.0,0.0,0.0
296,0.08,0.33,1.41,0.006,0.009,,,,0.00039977084074663597,,,,432.0,43.0,,78.0,2.476811082097395,4.820434221616543,,,,170.0,21.0,DC,+,1.0,200.0,MMA,580.0,2.0,391.0,504.0,31.8,78.9,,,,,,,,,
297,0.08,0.33,1.41,0.006,0.009,,,,0.0004510880859867553,,,,432.0,43.0,,78.0,1.1650860455946555,1.3507162095813308,,,,170.0,21.0,DC,+,1.0,200.0,MMA,580.0,2.0,,,,,-89.0,28.0,,,,,,,
298,0.08,0.33,1.41,0.006,0.009,,,,0.00013024860433599733,,,,432.0,43.0,,78.0,0.21685217941406043,3.482112954538237,,,,170.0,21.0,DC,+,1.0,200.0,MMA,580.0,2.0,,,,,-68.0,100.0,,,,,,,
299,0.08,0.37,1.42,0.006,0.009,,,,0.0001433922382406806,,,,439.0,43.0,,120.0,4.926082310269588,3.2158167085230698,,,,170.0,21.0,DC,+,1.0,200.0,MMA,250.0,14.0,480.0,543.0,29.0,78.9,,,,,,,,,
300,0.08,0.37,1.42,0.006,0.009,,,,0.00012412091309888857,,,,439.0,43.0,,120.0,0.5451984074231547,1.6426073916002237,,,,170.0,21.0,DC,+,1.0,200.0,MMA,0.0,0.0,,,,,-86.0,28.0,,,,,,,
301,0.08,0.37,1.42,0.006,0.009,,,,0.00044260912292868124,,,,439.0,43.0,,120.0,1.0204666755918568,3.841771857259952,,,,170.0,21.0,DC,+,1.0,200.0,MMA,0.0,0.0,,,,,-28.0,100.0,,,,,,,
302,0.08,0.37,1.42,0.006,0.009,,,,0.000304624848906555,,,,439.0,43.0,,120.0,1.779359741922299,4.819784106150643,,,,170.0,21.0,DC,+,1.0,200.0,MMA,580.0,2.0,397.0,518.0,31.0,79.8,,,,,,,,,
303,0.08,0.37,1.42,0.006,0.009,,,,9.416481435323587e-05,,,,439.0,43.0,,120.0,0.8389186797411269,0.9296259291952308,,,,170.0,21.0,DC,+,1.0,200.0,MMA,580.0,2.0,,,,,-91.0,28.0,,,,,,,
304,0.08,0.37,1.42,0.006,0.009,,,,1.6324225255067493e-05,,,,439.0,43.0,,120.0,3.9430931622393977,3.5549849520972217,,,,170.0,21.0,DC,+,1.0,200.0,MMA,580.0,2.0,,,,,-69.0,100.0,,,,,,,
305,0.076,0.37,1.36,0.005,0.009,,,,0.0004236396404995169,,,,422.0,36.0,,190.0,4.6859834433034555,2.5192033624709365,,,,170.0,21.0,DC,+,1.0,200.0,MMA,250.0,14.0,485.0,549.0,31.4,79.8,,,,,,,,,
306,0.076,0.37,1.36,0.005,0.009,,,,0.0002475763011041509,,,,422.0,36.0,,190.0,0.586680609262985,2.159010677794582,,,,170.0,21.0,DC,+,1.0,200.0,MMA,0.0,0.0,,,,,-86.0,28.0,,,,,,,
307,0.076,0.37,1.36,0.005,0.009,,,,2.8870030382960823e-05,,,,422.0,36.0,,190.0,3.7252296884503178,0.7222557987534783,,,,170.0,21.0,DC,+,1.0,200.0,MMA,0.0,0.0,,,,,-58.0,100.0,,,,,,,
308,0.076,0.37,1.36,0.005,0.009,,,,0.00040045710380149036,,,,422.0,36.0,,190.0,2.845276453432884,1.0509832907980021,,,,170.0,21.0,DC,+,1.0,200.0,MMA,0.0,0.0,,,,,,,,,20.0,3.0,77.0,0.0,0.0
309,0.076,0.37,1.36,0.005,0.009,,,,0.00018484541762294187,,,,422.0,36.0,,190.0,2.65528280757135,3.8326831817650153,,,,170.0,21.0,DC,+,1.0,200.0,MMA,580.0,2.0,403.0,519.0,29.1,78.9,,,,,,,,,
310,0.076,0.37,1.36,0.005,0.009,,,,0.00017729092581239897,,,,422.0,36.0,,190.0,2.0022151211924806,4.11657059625293,,,,170.0,21.0,DC,+,1.0,200.0,MMA,580.0,2.0,,,,,-92.0,28.0,,,,,,,
311,0.076,0.37,1.36,0.005,0.009,,,,0.00013413909874881002,,,,422.0,36.0,,190.0,4.006686531563548,1.7541852034278644,,,,170.0,21.0,DC,+,1.0,200.0,MMA,580.0,2.0,,,,,-74.0,100.0,,,,,,,
312,0.078,0.44,1.31,0.005,0.008,,,,0.0004960041199059784,,,,431.0,36.0,,340.0,1.8170699028158388,3.3461171825270233,,,,170.0,21.0,DC,+,1.0,200.0,MMA,250.0,14.0,491.0,564.0,28.2,78.9,,,,,,,,,
313,0.078,0.44,1.31,0.005,0.008,,,,7.58093884995762e-05,,,,431.0,36.0,,340.0,4.165816813646212,2.6369721743804413,,,,170.0,21.0,DC,+,1.0,200.0,MMA,0.0,0.0,,,,,-88.0,28.0,,,,,,,
314,0.078,0.44,1.31,0.005,0.008,,,,0.0003535146120690769,,,,431.0,36.0,,340.0,1.7115895338272669,0.9417808072026568,,,,170.0,21.0,DC,+,1.0,200.0,MMA,0.0,0.0,,,,,-63.0,100.0,,,,,,,
315,0.078,0.44,1.31,0.005,0.008,,,,0.0004047050866970976,,,,431.0,36.0,,340.0,0.6719612976364708,0.32756414771841935,,,,170.0,21.0,DC,+,1.0,200.0,MMA,0.0,0.0,,,,,,,,,21.0,7.0,72.0,0.0,0.0
316,0.078,0.44,1.31,0.005,0.008,,,,0.0004367409283172415,,,,431.0,36.0,,340.0,0.15262647152638198,2.3254907372557136,,,,170.0,21.0,DC,+,1.0,200.0,MMA,580.0,2.0,409.0,528.0,31.0,78.9,,,,,,,,,
317,0.078,0.44,1.31,0.005,0.008,,,,7.672656007070456e-05,,,,431.0,36.0,,340.0,3.8503520212914704,0.11759340701248511,,,,170.0,21.0,DC,+,1.0,200.0,MMA,580.0,2.0,,,,,-90.0,28.0,,,,,,,
318,0.078,0.44,1.31,0.005,0.008,,,,0.0003917206825924292,,,,431.0,36.0,,340.0,2.5950626645259476,1.9162964378012337,,,,170.0,21.0,DC,+,1.0,200.0,MMA,580.0,2.0,,,,,-74.0,100.0,,,,,,,
319,0.076,0.51,1.3,0.005,0.008,,,,3.112443077659416e-05,,,,423.0,43.0,,490.0,3.047878922359981,0.11040414487907324,,,,170.0,21.0,DC,+,1.0,200.0,MMA,250.0,14.0,485.0,560.0,25.2,78.9,,,,,,,,,
320,0.076,0.51,1.3,0.005,0.008,,,,0.0003041305118993177,,,,423.0,43.0,,490.0,4.238156025706764,1.272645302717953,,,,170.0,21.0,DC,+,1.0,200.0,MMA,0.0,0.0,,,,,-90.0,28.0,,,,,,,
321,0.076,0.51,1.3,0.005,0.008,,,,1.1855217367010285e-05,,,,423.0,43.0,,490.0,3.6541364458379237,4.1064113646199205,,,,170.0,21.0,DC,+,1.0,200.0,MMA,0.0,0.0,,,,,-55.0,100.0,,,,,,,
322,0.076,0.51,1.3,0.005,0.008,,,,0.0004265676874741161,,,,423.0,43.0,,490.0,3.503922793531782,3.5263732032925557,,,,170.0,21.0,DC,+,1.0,200.0,MMA,0.0,0.0,,,,,,,,,21.0,17.0,62.0,0.0,0.0
323,0.076,0.51,1.3,0.005,0.008,,,,0.0002144277975112328,,,,423.0,43.0,,490.0,3.5542858712886933,2.837741586291404,,,,170.0,21.0,DC,+,1.0,200.0,MMA,580.0,2.0,417.0,528.0,29.0,78.9,,,,,,,,,
324,0.076,0.51,1.3,0.005,0.008,,,,2.171701917908775e-05,,,,423.0,43.0,,490.0,4.1921626504312774,0.7909549430207313,,,,170.0,21.0,DC,+,1.0,200.0,MMA,580.0,2.0,,,,,-84.0,28.0,,,,,,,
325,0.076,0.51,1.3,0.005,0.008,,,,0.0004718463444889005,,,,423.0,43.0,,490.0,1.572454533312132,0.9589267201517432,,,,170.0,21.0,DC,+,1.0,200.0,MMA,580.0,2.0,,,,,-69.0,100.0,,,,,,,
326,0.079,0.57,1.32,0.004,0.008,,,,0.00016786670159965838,,,,422.0,38.0,,610.0,1.0372029530386913,2.865177496805735,,,,170.0,21.0,DC,+,1.0,200.0,MMA,250.0,14.0,491.0,570.0,29.2,77.0,,,,,,,,,
327,0.079,0.57,1.32,0.004,0.008,,,,0.00037761188035057795,,,,422.0,38.0,,610.0,2.3917283568129113,4.716201941536713,,,,170.0,21.0,DC,+,1.0,200.0,MMA,0.0,0.0,,,,,-74.0,28.0,,,,,,,
328,0.079,0.57,1.32,0.004,0.008,,,,0.0003064625942543659,,,,422.0,38.0,,610.0,4.248033614301965,0.38831689859456064,,,,170.0,21.0,DC,+,1.0,200.0,MMA,0.0,0.0,,,,,-38.0,100.0,,,,,,,
329,0.079,0.57,1.32,0.004,0.008,,,,0.0003362933666064027,,,,422.0,38.0,,610.0,4.577455458423863,0.5105708987301938,,,,170.0,21.0,DC,+,1.0,200.0,MMA,0.0,0.0,,,,,,,,,19.0,26.0,55.0,0.0,0.0
330,0.079,0.57,1.32,0.004,0.008,,,,0.0003763885347775434,,,,422.0,38.0,,610.0,1.6986253322896987,3.5668023723153333,,,,170.0,21.0,DC,+,1.0,200.0,MMA,580.0,2.0,443.0,550.0,29.4,76.0,,,,,,,,,
331,0.079,0.57,1.32,0.004,0.008,,,,3.5515197269853306e-05,,,,422.0,38.0,,610.0,4.474022517262325,1.093775438448033,,,,170.0,21.0,DC,+,1.0,200.0,MMA,580.0,2.0,,,,,-88.0,28.0,,,,,,,
332,0.079,0.57,1.32,0.004,0.008,,,,0.0001706279047576063,,,,422.0,38.0,,610.0,0.30475738677497255,0.17233252059551507,,,,170.0,21.0,DC,+,1.0,200.0,MMA,580.0,2.0,,,,,-52.0,100.0,,,,,,,
333,0.073,0.35,0.64,0.005,0.004,,,,0.0003,,,,428.0,38.0,77.0,0.1103095911977553,4.486586005176337,4.690009590986097,,,,170.0,21.0,DC,+,1.0,200.0,MMA,250.0,14.0,402.0,494.0,33.3,77.5,,,,,,,,,
334,0.073,0.35,0.64,0.005,0.004,,,,0.0003,,,,428.0,38.0,77.0,2.848422772986849,0.6067214703507928,0.26585790904457174,,,,170.0,21.0,DC,+,1.0,200.0,MMA,0.0,0.0,,,,,-45.0,100.0,,,48.0,26.0,26.0,0.0,0.0
335,0.073,0.35,0.64,0.005,0.004,,,,0.0003,,,,428.0,38.0,77.0,0.4575085866836942,2.2388446620606355,0.9552471498649118,,,,170.0,21.0,DC,+,1.0,200.0,MMA,580.0,2.0,329.0,447.0,36.4,80.5,-54.0,100.0,,,,,,,
336,0.071,0.36,0.63,0.007,0.006,,,,0.021,,,,435.0,43.0,78.0,4.807125523066568,0.40998629723698166,5.0,,,,170.0,21.0,DC,+,1.0,200.0,MMA,250.0,14.0,436.0,513.0,29.2,77.0,,,,,,,,,
337,0.071,0.36,0.63,0.007,0.006,,,,0.021,,,,435.0,43.0,78.0,0.2960367259123109,0.3087917576588445,5.0,,,,170.0,21.0,DC,+,1.0,200.0,MMA,0.0,0.0,,,,,-43.0,100.0,,,45.0,14.0,41.0,,
338,0.071,0.36,0.63,0.007,0.006,,,,0.021,,,,435.0,43.0,78.0,3.8430824932645273,0.29248869789753773,5.0,,,,170.0,21.0,DC,+,1.0,200.0,MMA,580.0,2.0,398.0,481.0,30.8,76.0,-47.0,100.0,,,,,,,
339,0.071,0.4,0.64,0.008,0.006,,,,0.0435,,,,411.0,36.0,88.0,0.09193860613887717,4.534920352587344,5.0,,,,170.0,21.0,DC,+,1.0,200.0,MMA,250.0,14.0,478.0,546.0,28.2,78.0,,,,,,,,,
340,0.071,0.4,0.64,0.008,0.006,,,,0.0435,,,,411.0,36.0,88.0,3.995956830391192,0.1674724449203563,5.0,,,,170.0,21.0,DC,+,1.0,200.0,MMA,0.0,0.0,,,,,-43.0,100.0,,,41.0,7.0,52.0,0.0,0.0
341,0.071,0.4,0.64,0.008,0.006,,,,0.0435,,,,411.0,36.0,88.0,0.5109515699306816,4.364481000387433,5.0,,,,170.0,21.0,DC,+,1.0,200.0,MMA,580.0,2.0,446.0,526.0,,76.0,-30.0,100.0,,,,,,,
342,0.074,0.36,0.63,0.008,0.005,,,,0.06,,,,432.0,31.0,75.0,2.978488572902136,3.8126372931572545,5.0,,,,170.0,21.0,DC,+,1.0,200.0,MMA,250.0,14.0,488.0,548.0,25.6,77.5,,,,,,,,,
343,0.074,0.36,0.63,0.008,0.005,,,,0.06,,,,432.0,31.0,75.0,0.8450381059152196,4.315077805512515,5.0,,,,170.0,21.0,DC,+,1.0,200.0,MMA,0.0,0.0,,,,,-42.0,100.0,,,35.0,6.0,59.0,0.0,0.0
344,0.074,0.36,0.63,0.008,0.005,,,,0.06,,,,432.0,31.0,75.0,3.295141952365337,2.723249792777953,5.0,,,,170.0,21.0,DC,+,1.0,200.0,MMA,580.0,2.0,458.0,547.0,25.6,76.0,-28.0,100.0,,,,,,,
345,0.072,0.36,0.64,0.008,0.006,,,,0.0815,,,,436.0,34.0,84.0,0.80471309778062,2.0327537901023485,5.0,,,,170.0,21.0,DC,+,1.0,200.0,MMA,250.0,14.0,490.0,563.0,25.2,77.0,,,,,,,,,
346,0.072,0.36,0.64,0.008,0.006,,,,0.0815,,,,436.0,34.0,84.0,0.04782467193452489,0.02994956860180642,5.0,,,,170.0,21.0,DC,+,1.0,200.0,MMA,0.0,0.0,,,,,-40.0,100.0,,,34.0,6.0,60.0,0.0,0.0
347,0.072,0.36,0.64,0.008,0.006,,,,0.0815,,,,436.0,34.0,84.0,1.8597782369946265,4.163918010005634,5.0,,,,170.0,21.0,DC,+,1.0,200.0,MMA,580.0,2.0,483.0,576.0,25.2,76.0,-22.0,100.0,,,,,,,
348,0.077,0.35,1.02,0.007,0.005,,,,0.0004,,,,399.0,41.0,75.0,0.7428521685643136,3.3758599481969687,5.0,,,,170.0,21.0,DC,+,1.0,200.0,MMA,250.0,14.0,443.0,522.0,31.1,77.0,,,,,,,,,
349,0.077,0.35,1.02,0.007,0.005,,,,0.0004,,,,399.0,41.0,75.0,4.117558895095027,3.9508945212097575,5.0,,,,170.0,21.0,DC,+,1.0,200.0,MMA,0.0,0.0,,,,,-60.0,100.0,,,,,,,
350,0.077,0.35,1.02,0.007,0.005,,,,0.0004,,,,399.0,41.0,75.0,3.6097852113521527,0.09459329420720697,5.0,,,,170.0,21.0,DC,+,1.0,200.0,MMA,580.0,2.0,332.0,461.0,33.3,80.3,-80.0,100.0,,,,,,,
351,0.076,0.34,1.01,0.007,0.007,,,,0.0215,,,,426.0,37.0,75.0,0.5658464586077161,2.9779065397298514,5.0,,,,170.0,21.0,DC,+,1.0,200.0,MMA,250.0,14.0,456.0,534.0,25.0,79.6,,,,,,,,,
352,0.076,0.34,1.01,0.007,0.007,,,,0.0215,,,,426.0,37.0,75.0,2.61058121145059,1.2524290584327458,5.0,,,,170.0,21.0,DC,+,1.0,200.0,MMA,0.0,0.0,,,,,-69.0,100.0,,,,,,,
353,0.076,0.34,1.01,0.007,0.007,,,,0.0215,,,,426.0,37.0,75.0,3.812637160881387,4.936347530665273,5.0,,,,170.0,21.0,DC,+,1.0,200.0,MMA,580.0,2.0,434.0,515.0,29.8,78.9,-67.0,100.0,,,,,,,
354,0.078,0.31,1.04,0.007,0.006,,,,0.044,,,,429.0,32.0,48.0,4.562680757079159,2.757259034184074,5.0,,,,170.0,21.0,DC,+,1.0,200.0,MMA,250.0,14.0,505.0,570.0,24.8,77.4,,,,,,,,,
355,0.078,0.31,1.04,0.007,0.006,,,,0.044,,,,429.0,32.0,48.0,0.1026179461806287,3.18324634315228,5.0,,,,170.0,21.0,DC,+,1.0,200.0,MMA,0.0,0.0,,,,,-63.0,100.0,,,,,,,
356,0.078,0.31,1.04,0.007,0.006,,,,0.044,,,,429.0,32.0,48.0,2.2559775631003536,0.9176612717093297,5.0,,,,170.0,21.0,DC,+,1.0,200.0,MMA,580.0,2.0,478.0,554.0,27.2,78.0,-51.0,100.0,,,,,,,
357,0.076,0.33,1.04,0.007,0.006,,,,0.061,,,,429.0,31.0,70.0,0.22130667691389994,1.147108383332729,5.0,,,,170.0,21.0,DC,+,1.0,200.0,MMA,250.0,14.0,509.0,576.0,25.6,77.4,,,,,,,,,
358,0.076,0.33,1.04,0.007,0.006,,,,0.061,,,,429.0,31.0,70.0,1.5120114611716566,2.5066493180992917,5.0,,,,170.0,21.0,DC,+,1.0,200.0,MMA,0.0,0.0,,,,,-59.0,100.0,,,,,,,
359,0.076,0.33,1.04,0.007,0.006,,,,0.061,,,,429.0,31.0,70.0,1.4530215181465427,2.8630829112830884,5.0,,,,170.0,21.0,DC,+,1.0,200.0,MMA,580.0,2.0,493.0,569.0,27.0,77.0,-44.0,100.0,,,,,,,
360,0.077,0.32,1.05,0.008,0.006,,,,0.085,,,,400.0,34.0,72.0,4.56593375646612,3.2087601272700237,5.0,,,,170.0,21.0,DC,+,1.0,200.0,MMA,250.0,14.0,538.0,592.0,25.2,74.0,,,,,,,,,
361,0.077,0.32,1.05,0.008,0.006,,,,0.085,,,,400.0,34.0,72.0,2.7581564756015857,2.5544459641006876,5.0,,,,170.0,21.0,DC,+,1.0,200.0,MMA,0.0,0.0,,,,,-60.0,100.0,,,,,,,
362,0.077,0.32,1.05,0.008,0.006,,,,0.085,,,,400.0,34.0,72.0,2.9627150064399173,1.2533205924399256,5.0,,,,170.0,21.0,DC,+,1.0,200.0,MMA,580.0,2.0,538.0,609.0,25.4,75.0,-40.0,100.0,,,,,,,
363,0.077,0.31,1.33,0.007,0.005,,,,0.0004,,,,419.0,38.0,80.0,2.252235633254474,4.160373819130463,6.0,,,,170.0,21.0,DC,+,1.0,200.0,MMA,250.0,14.0,463.0,541.0,27.1,75.9,,,,,,,,,
364,0.077,0.31,1.33,0.007,0.005,,,,0.0004,,,,419.0,38.0,80.0,1.9061568516404614,2.628780688644723,6.0,,,,170.0,21.0,DC,+,1.0,200.0,MMA,0.0,0.0,,,,,-68.0,100.0,,,22.0,17.0,61.0,0.0,0.0
365,0.077,0.31,1.33,0.007,0.005,,,,0.0004,,,,419.0,38.0,80.0,0.8100128035213044,1.9055582105442725,6.0,,,,170.0,21.0,DC,+,1.0,200.0,MMA,580.0,2.0,372.0,497.0,31.4,76.4,-81.0,100.0,,,,,,,
366,0.072,0.33,1.22,0.008,0.006,,,,0.019,,,,447.0,29.0,85.0,0.250494449392169,1.548480696454722,5.0,,,,170.0,21.0,DC,+,1.0,200.0,MMA,250.0,14.0,486.0,545.0,29.6,78.2,,,,,,,,,
367,0.072,0.33,1.22,0.008,0.006,,,,0.019,,,,447.0,29.0,85.0,3.1015937518764374,3.7254546802755977,5.0,,,,170.0,21.0,DC,+,1.0,200.0,MMA,0.0,0.0,,,,,-66.0,100.0,,,25.0,3.0,72.0,0.0,0.0
368,0.072,0.33,1.22,0.008,0.006,,,,0.019,,,,447.0,29.0,85.0,1.5507680029305009,3.314442249969659,5.0,,,,170.0,21.0,DC,+,1.0,200.0,MMA,580.0,2.0,455.0,533.0,28.4,77.9,-67.0,100.0,,,,,,,
369,0.077,0.26,1.36,0.007,0.007,,,,0.0425,,,,410.0,29.0,79.0,4.748694924632646,2.5497816017847814,5.0,,,,170.0,21.0,DC,+,1.0,200.0,MMA,250.0,14.0,536.0,590.0,24.4,78.1,,,,,,,,,
370,0.077,0.26,1.36,0.007,0.007,,,,0.0425,,,,410.0,29.0,79.0,4.8945749372428295,0.5902387164667378,5.0,,,,170.0,21.0,DC,+,1.0,200.0,MMA,0.0,0.0,,,,,-70.0,100.0,,,22.0,5.0,73.0,0.0,0.0
371,0.077,0.26,1.36,0.007,0.007,,,,0.0425,,,,410.0,29.0,79.0,0.9508059008722974,4.3316214364175725,5.0,,,,170.0,21.0,DC,+,1.0,200.0,MMA,580.0,2.0,526.0,594.0,26.0,76.0,-62.0,100.0,,,,,,,
372,0.078,0.3,1.35,0.007,0.007,,,,0.0595,,,,405.0,30.0,76.0,1.7847676393635274,0.1978737344254522,5.0,,,,170.0,21.0,DC,+,1.0,200.0,MMA,250.0,14.0,521.0,589.0,22.6,76.0,,,,,,,,,
373,0.078,0.3,1.35,0.007,0.007,,,,0.0595,,,,405.0,30.0,76.0,2.529862328137467,4.425311502896769,5.0,,,,170.0,21.0,DC,+,1.0,200.0,MMA,0.0,0.0,,,,,-70.0,100.0,,,19.0,4.0,77.0,0.0,0.0
374,0.078,0.3,1.35,0.007,0.007,,,,0.0595,,,,405.0,30.0,76.0,0.9072387395897041,0.4460487716151057,5.0,,,,170.0,21.0,DC,+,1.0,200.0,MMA,580.0,2.0,527.0,600.0,26.0,75.0,-60.0,100.0,,,,,,,
375,0.076,0.26,1.36,0.007,0.006,,,,0.1005,,,,407.0,29.0,83.0,0.8501601195515562,0.5200854791690551,5.0,,,,170.0,21.0,DC,+,1.0,200.0,MMA,250.0,14.0,599.0,638.0,20.8,74.0,,,,,,,,,
376,0.076,0.26,1.36,0.007,0.006,,,,0.1005,,,,407.0,29.0,83.0,2.945621183226687,2.6584489133168967,5.0,,,,170.0,21.0,DC,+,1.0,200.0,MMA,0.0,0.0,,,,,-55.0,100.0,,,12.0,3.0,85.0,0.0,0.0
377,0.076,0.26,1.36,0.007,0.006,,,,0.1005,,,,407.0,29.0,83.0,0.4603649951994182,4.070048121879105,5.0,,,,170.0,21.0,DC,+,1.0,200.0,MMA,580.0,2.0,574.0,642.0,22.6,73.0,-36.0,100.0,,,,,,,
378,0.076,0.29,1.74,0.008,0.006,,,,0.0004,,,,415.0,35.0,92.0,3.8134670629176877,2.3161721684132197,6.0,,,,170.0,21.0,DC,+,1.0,200.0,MMA,250.0,14.0,500.0,571.0,28.8,77.0,,,,,,,,,
379,0.076,0.29,1.74,0.008,0.006,,,,0.0004,,,,415.0,35.0,92.0,4.508464790122226,1.9061060172642748,6.0,,,,170.0,21.0,DC,+,1.0,200.0,MMA,0.0,0.0,,,,,-62.0,100.0,,,,,,,
380,0.076,0.29,1.74,0.008,0.006,,,,0.0004,,,,415.0,35.0,92.0,2.3502656567016498,4.478932823163442,6.0,,,,170.0,21.0,DC,+,1.0,200.0,MMA,580.0,2.0,414.0,518.0,29.2,78.4,-71.0,100.0,,,,,,,
381,0.077,0.26,1.73,0.007,0.008,,,,0.0235,,,,423.0,27.0,72.0,3.3294223769783815,0.22495970294436451,5.0,,,,170.0,21.0,DC,+,1.0,200.0,MMA,250.0,14.0,543.0,607.0,23.2,77.0,,,,,,,,,
382,0.077,0.26,1.73,0.007,0.008,,,,0.0235,,,,423.0,27.0,72.0,0.32015324760825914,0.9435279175285244,5.0,,,,170.0,21.0,DC,+,1.0,200.0,MMA,0.0,0.0,,,,,-62.0,100.0,,,,,,,
383,0.077,0.26,1.73,0.007,0.008,,,,0.0235,,,,423.0,27.0,72.0,2.514016360661375,2.577204110222349,5.0,,,,170.0,21.0,DC,+,1.0,200.0,MMA,580.0,2.0,523.0,602.0,25.6,75.0,-59.0,100.0,,,,,,,
384,0.077,0.26,1.72,0.007,0.008,,,,0.041,,,,423.0,25.0,74.0,2.3875774227649718,1.8423101126600971,5.0,,,,170.0,21.0,DC,+,1.0,200.0,MMA,250.0,14.0,578.0,617.0,21.8,75.0,,,,,,,,,
385,0.077,0.26,1.72,0.007,0.008,,,,0.041,,,,423.0,25.0,74.0,1.1315615704296245,3.1475373187378617,5.0,,,,170.0,21.0,DC,+,1.0,200.0,MMA,0.0,0.0,,,,,-67.0,100.0,,,,,,,
386,0.077,0.26,1.72,0.007,0.008,,,,0.041,,,,423.0,25.0,74.0,2.9775337775434325,0.6206944913876411,5.0,,,,170.0,21.0,DC,+,1.0,200.0,MMA,580.0,2.0,538.0,626.0,21.8,74.0,-55.0,100.0,,,,,,,
387,0.076,0.25,1.72,0.005,0.008,,,,0.0605,,,,405.0,25.0,86.0,3.899786401302143,0.863140668560437,5.0,,,,170.0,21.0,DC,+,1.0,200.0,MMA,250.0,14.0,589.0,650.0,21.6,75.0,,,,,,,,,
388,0.076,0.25,1.72,0.005,0.008,,,,0.0605,,,,405.0,25.0,86.0,0.7730327883796878,3.0125594755095637,5.0,,,,170.0,21.0,DC,+,1.0,200.0,MMA,0.0,0.0,,,,,-64.0,100.0,,,,,,,
389,0.076,0.25,1.72,0.005,0.008,,,,0.0605,,,,405.0,25.0,86.0,3.1736637243208836,4.790041810553636,5.0,,,,170.0,21.0,DC,+,1.0,200.0,MMA,580.0,2.0,521.0,597.0,24.4,74.0,-44.0,100.0,,,,,,,
390,0.08,0.26,1.74,0.007,0.008,,,,0.083,,,,411.0,25.0,90.0,3.551110081440845,3.102541109341008,5.0,,,,170.0,21.0,DC,+,1.0,200.0,MMA,250.0,14.0,639.0,681.0,19.6,71.9,,,,,,,,,
391,0.08,0.26,1.74,0.007,0.008,,,,0.083,,,,411.0,25.0,90.0,2.3540977497308284,1.6536435642235676,5.0,,,,170.0,21.0,DC,+,1.0,200.0,MMA,0.0,0.0,,,,,-61.0,100.0,,,,,,,
392,0.08,0.26,1.74,0.007,0.008,,,,0.083,,,,411.0,25.0,90.0,0.2435950237855533,1.0673490696656196,5.0,,,,170.0,21.0,DC,+,1.0,200.0,MMA,580.0,2.0,570.0,647.0,24.0,74.0,,,,,,,,,
393,0.073,0.35,0.64,0.005,0.004,,,,0.0003,,,,428.0,38.0,77.0,1.7154954357343777,1.478897842544928,2.7441671748531644,,,,170.0,21.0,DC,+,1.0,200.0,MMA,250.0,14.0,402.0,494.0,33.3,77.5,,,,,,,,,
394,0.073,0.35,0.64,0.005,0.004,,,,0.0003,,,,428.0,38.0,77.0,4.314662370017151,0.1023740275624746,4.84019973805106,,,,170.0,21.0,DC,+,1.0,200.0,MMA,0.0,0.0,,,,,-45.0,100.0,,,47.0,27.0,26.0,0.0,0.0
395,0.073,0.35,0.64,0.005,0.004,,,,0.0003,,,,428.0,38.0,77.0,4.986163573222402,3.454589856929063,2.4116819507319462,,,,170.0,21.0,DC,+,1.0,200.0,MMA,580.0,2.0,329.0,447.0,36.4,80.5,-55.0,100.0,,,,,,,
396,0.073,0.34,0.64,0.007,0.005,,,,0.0003,,,,431.0,41.0,80.0,4.041920884989113,2.7335468823781217,120.0,,,,170.0,21.0,DC,+,1.0,200.0,MMA,250.0,14.0,450.0,532.0,28.0,76.0,,,,,,,,,
397,0.073,0.34,0.64,0.007,0.005,,,,0.0003,,,,431.0,41.0,80.0,1.541193092224518,2.3500996693108913,120.0,,,,170.0,21.0,DC,+,1.0,200.0,MMA,0.0,0.0,,,,,-33.0,100.0,,,27.0,60.0,13.0,0.0,0.0
398,0.073,0.34,0.64,0.007,0.005,,,,0.0003,,,,431.0,41.0,80.0,3.929773343209696,1.7017995681304021,120.0,,,,170.0,21.0,DC,+,1.0,200.0,MMA,580.0,2.0,415.0,497.0,24.6,78.7,-38.0,100.0,,,,,,,
399,0.075,0.33,0.62,0.007,0.005,,,,0.0003,,,,429.0,42.0,85.0,3.0403430073015105,2.8347430097512056,220.0,,,,170.0,21.0,DC,+,1.0,200.0,MMA,250.0,14.0,474.0,553.0,26.8,80.7,,,,,,,,,
400,0.075,0.33,0.62,0.007,0.005,,,,0.0003,,,,429.0,42.0,85.0,1.0077408168147162,1.8911981744732143,220.0,,,,170.0,21.0,DC,+,1.0,200.0,MMA,0.0,0.0,,,,,-22.0,100.0,,,26.0,61.0,13.0,0.0,0.0
401,0.075,0.33,0.62,0.007,0.005,,,,0.0003,,,,429.0,42.0,85.0,4.867051572160904,2.8400832045202633,220.0,,,,170.0,21.0,DC,+,1.0,200.0,MMA,580.0,2.0,451.0,539.0,24.4,78.0,-27.0,100.0,,,,,,,
402,0.07,0.33,0.64,0.007,0.004,,,,0.0007,,,,413.0,42.0,85.0,3.8833990597560626,0.3073110899145004,450.0,,,,170.0,21.0,DC,+,1.0,200.0,MMA,250.0,14.0,522.0,580.0,25.0,76.0,,,,,,,,,
403,0.07,0.33,0.64,0.007,0.004,,,,0.0007,,,,413.0,42.0,85.0,1.0716841177909404,0.9446941552657084,450.0,,,,170.0,21.0,DC,+,1.0,200.0,MMA,0.0,0.0,,,,,-7.0,100.0,,,19.0,67.0,14.0,0.0,0.0
404,0.07,0.33,0.64,0.007,0.004,,,,0.0007,,,,413.0,42.0,85.0,1.3897726998454474,2.469417969620106,450.0,,,,170.0,21.0,DC,+,1.0,200.0,MMA,580.0,2.0,484.0,576.0,23.0,74.9,-4.0,100.0,,,,,,,
405,0.074,0.33,0.64,0.008,0.006,,,,0.0003,,,,460.0,39.0,110.0,4.834673319947212,2.566353707291932,880.0,,,,170.0,21.0,DC,+,1.0,200.0,MMA,250.0,14.0,549.0,614.0,24.0,70.8,,,,,,,,,
406,0.074,0.33,0.64,0.008,0.006,,,,0.0003,,,,460.0,39.0,110.0,2.8880762596291976,3.7487516260928624,880.0,,,,170.0,21.0,DC,+,1.0,200.0,MMA,0.0,0.0,,,,,13.0,100.0,,,24.0,61.0,15.0,0.0,0.0
407,0.074,0.33,0.64,0.008,0.006,,,,0.0003,,,,460.0,39.0,110.0,3.8454489524552753,2.1553168309984634,880.0,,,,170.0,21.0,DC,+,1.0,200.0,MMA,580.0,2.0,544.0,621.0,22.6,71.9,18.0,100.0,,,,,,,
408,0.077,0.35,1.02,0.007,0.005,,,,0.0004,,,,399.0,41.0,75.0,1.7776302537571858,1.770957547165501,3.793866607411773,,,,170.0,21.0,DC,+,1.0,200.0,MMA,250.0,14.0,443.0,522.0,31.1,77.0,,,,,,,,,
409,0.077,0.35,1.02,0.007,0.005,,,,0.0004,,,,399.0,41.0,75.0,2.339930159521724,0.9907009798941829,2.5440965375382705,,,,170.0,21.0,DC,+,1.0,200.0,MMA,0.0,0.0,,,,,-60.0,100.0,,,,,,,
410,0.077,0.35,1.02,0.007,0.005,,,,0.0004,,,,399.0,41.0,75.0,1.9345006601247978,1.611240647279959,3.422111135331058,,,,170.0,21.0,DC,+,1.0,200.0,MMA,580.0,2.0,332.0,461.0,33.3,80.3,-80.0,100.0,,,,,,,
411,0.078,0.35,1.02,0.007,0.005,,,,0.0004,,,,368.0,36.0,83.0,0.8310816546254629,1.8481490826003037,120.0,,,,170.0,21.0,DC,+,1.0,200.0,MMA,250.0,14.0,480.0,557.0,25.4,75.0,,,,,,,,,
412,0.078,0.35,1.02,0.007,0.005,,,,0.0004,,,,368.0,36.0,83.0,4.057834278215395,1.004286355326352,120.0,,,,170.0,21.0,DC,+,1.0,200.0,MMA,0.0,0.0,,,,,-42.0,100.0,,,,,,,
413,0.078,0.35,1.02,0.007,0.005,,,,0.0004,,,,368.0,36.0,83.0,0.7136022479169152,4.185565880581604,120.0,,,,170.0,21.0,DC,+,1.0,200.0,MMA,580.0,2.0,447.0,540.0,30.4,77.0,-55.0,100.0,,,,,,,
414,0.074,0.34,1.0,0.007,0.006,,,,0.0005,,,,424.0,37.0,86.0,2.616957774596887,1.6527703427170621,255.0,,,,170.0,21.0,DC,+,1.0,200.0,MMA,250.0,14.0,513.0,594.0,28.0,76.0,,,,,,,,,
415,0.074,0.34,1.0,0.007,0.006,,,,0.0005,,,,424.0,37.0,86.0,0.9291461025573727,3.5151939084753274,255.0,,,,170.0,21.0,DC,+,1.0,200.0,MMA,0.0,0.0,,,,,-38.0,100.0,,,,,,,
416,0.074,0.34,1.0,0.007,0.006,,,,0.0005,,,,424.0,37.0,86.0,1.1222552145122344,0.8888847424039464,255.0,,,,170.0,21.0,DC,+,1.0,200.0,MMA,580.0,2.0,492.0,575.0,25.2,76.0,-41.0,100.0,,,,,,,
417,0.074,0.33,0.99,0.008,0.006,,,,0.0004,,,,393.0,37.0,88.0,3.9394023734849304,0.6000650299786603,465.0,,,,170.0,21.0,DC,+,1.0,200.0,MMA,250.0,14.0,553.0,618.0,22.8,74.0,,,,,,,,,
418,0.074,0.33,0.99,0.008,0.006,,,,0.0004,,,,393.0,37.0,88.0,1.535471011791364,2.8558169341840585,465.0,,,,170.0,21.0,DC,+,1.0,200.0,MMA,0.0,0.0,,,,,-11.0,100.0,,,,,,,
419,0.074,0.33,0.99,0.008,0.006,,,,0.0004,,,,393.0,37.0,88.0,3.139079764560198,2.2220222712878672,465.0,,,,170.0,21.0,DC,+,1.0,200.0,MMA,580.0,2.0,540.0,616.0,22.4,75.0,-20.0,100.0,,,,,,,
420,0.075,0.34,1.02,0.007,0.006,,,,0.0005,,,,417.0,37.0,79.0,2.6914525852800364,3.2804016738839596,985.0,,,,170.0,21.0,DC,+,1.0,200.0,MMA,250.0,14.0,615.0,655.0,20.2,72.9,,,,,,,,,
421,0.075,0.34,1.02,0.007,0.006,,,,0.0005,,,,417.0,37.0,79.0,1.75514577268078,4.9055200505035925,985.0,,,,170.0,21.0,DC,+,1.0,200.0,MMA,0.0,0.0,,,,,14.0,100.0,,,,,,,
422,0.075,0.34,1.02,0.007,0.006,,,,0.0005,,,,417.0,37.0,79.0,3.0906146380593236,3.696762740106167,985.0,,,,170.0,21.0,DC,+,1.0,200.0,MMA,580.0,2.0,603.0,676.0,19.8,70.8,8.0,100.0,,,,,,,
423,0.077,0.31,1.33,0.007,0.005,,,,0.0004,,,,419.0,38.0,80.0,1.3499263125943113,1.5130859656447726,6.0,,,,170.0,21.0,DC,+,1.0,200.0,MMA,250.0,14.0,463.0,541.0,27.1,75.9,,,,,,,,,
424,0.077,0.31,1.33,0.007,0.005,,,,0.0004,,,,419.0,38.0,80.0,1.0118144044439292,2.436797142758209,6.0,,,,170.0,21.0,DC,+,1.0,200.0,MMA,0.0,0.0,,,,,-67.0,100.0,,,23.0,7.0,70.0,0.0,0.0
425,0.077,0.31,1.33,0.007,0.005,,,,0.0004,,,,419.0,38.0,80.0,4.130503214089275,2.4714615762358827,6.0,,,,170.0,21.0,DC,+,1.0,200.0,MMA,580.0,2.0,372.0,497.0,31.4,76.4,-81.0,100.0,,,,,,,
426,0.079,0.33,1.37,0.007,0.006,,,,0.0004,,,,417.0,34.0,97.0,1.985185016425416,0.540922959678361,105.0,,,,170.0,21.0,DC,+,1.0,200.0,MMA,250.0,14.0,505.0,586.0,25.8,77.9,,,,,,,,,
427,0.079,0.33,1.37,0.007,0.006,,,,0.0004,,,,417.0,34.0,97.0,0.06125202153390463,3.617245543759344,105.0,,,,170.0,21.0,DC,+,1.0,200.0,MMA,0.0,0.0,,,,,-55.0,100.0,,,24.0,15.0,61.0,0.0,0.0
428,0.079,0.33,1.37,0.007,0.006,,,,0.0004,,,,417.0,34.0,97.0,4.9545976112472445,0.044448814338191034,105.0,,,,170.0,21.0,DC,+,1.0,200.0,MMA,580.0,2.0,500.0,578.0,24.8,76.0,-61.0,100.0,,,,,,,
429,0.076,0.3,1.36,0.008,0.006,,,,0.0004,,,,370.0,33.0,84.0,1.319777033123568,4.727312770695217,235.0,,,,170.0,21.0,DC,+,1.0,200.0,MMA,250.0,14.0,540.0,597.0,26.4,76.0,,,,,,,,,
430,0.076,0.3,1.36,0.008,0.006,,,,0.0004,,,,370.0,33.0,84.0,3.909337001570345,4.071125019407796,235.0,,,,170.0,21.0,DC,+,1.0,200.0,MMA,0.0,0.0,,,,,-45.0,100.0,,,26.0,14.0,60.0,0.0,0.0
431,0.076,0.3,1.36,0.008,0.006,,,,0.0004,,,,370.0,33.0,84.0,1.983612248327452,0.6431969532388887,235.0,,,,170.0,21.0,DC,+,1.0,200.0,MMA,580.0,2.0,539.0,607.0,25.0,76.0,-41.0,100.0,,,,,,,
432,0.077,0.34,1.39,0.007,0.007,,,,0.0004,,,,409.0,32.0,99.0,4.777922776538518,1.2985724898532585,455.0,,,,170.0,21.0,DC,+,1.0,200.0,MMA,250.0,14.0,586.0,641.0,24.2,76.0,,,,,,,,,
433,0.077,0.34,1.39,0.007,0.007,,,,0.0004,,,,409.0,32.0,99.0,1.2475113229548496,2.408521850598209,455.0,,,,170.0,21.0,DC,+,1.0,200.0,MMA,0.0,0.0,,,,,-23.0,100.0,,,19.0,18.0,63.0,0.0,0.0
434,0.077,0.34,1.39,0.007,0.007,,,,0.0004,,,,409.0,32.0,99.0,1.6266802801890556,1.9300409826869036,455.0,,,,170.0,21.0,DC,+,1.0,200.0,MMA,580.0,2.0,583.0,651.0,22.6,71.9,-27.0,100.0,,,,,,,
435,0.076,0.3,1.36,0.006,0.007,,,,0.0005,,,,432.0,33.0,91.0,4.290622552936918,0.5478687303396335,940.0,,,,170.0,21.0,DC,+,1.0,200.0,MMA,250.0,14.0,610.0,685.0,20.6,71.9,,,,,,,,,
436,0.076,0.3,1.36,0.006,0.007,,,,0.0005,,,,432.0,33.0,91.0,3.4486184570390077,1.4152607717993622,940.0,,,,170.0,21.0,DC,+,1.0,200.0,MMA,0.0,0.0,,,,,-1.0,100.0,,,19.0,31.0,50.0,0.0,0.0
437,0.076,0.3,1.36,0.006,0.007,,,,0.0005,,,,432.0,33.0,91.0,1.0474921995326325,2.416840226899446,940.0,,,,170.0,21.0,DC,+,1.0,200.0,MMA,580.0,2.0,614.0,686.0,19.0,70.8,7.0,100.0,,,,,,,
438,0.076,0.29,1.74,0.008,0.006,,,,0.0004,,,,415.0,35.0,92.0,1.6925716923739502,2.906928227113869,5.109861617941195,,,,170.0,21.0,DC,+,1.0,200.0,MMA,250.0,14.0,500.0,571.0,28.8,77.0,,,,,,,,,
439,0.076,0.29,1.74,0.008,0.006,,,,0.0004,,,,415.0,35.0,92.0,3.0953833691268615,4.426972967011097,4.46001362757144,,,,170.0,21.0,DC,+,1.0,200.0,MMA,0.0,0.0,,,,,-62.0,100.0,,,,,,,
440,0.076,0.29,1.74,0.008,0.006,,,,0.0004,,,,415.0,35.0,92.0,0.5240034735736704,1.6362887218711468,1.700607357080837,,,,170.0,21.0,DC,+,1.0,200.0,MMA,580.0,2.0,414.0,518.0,29.2,78.4,-71.0,100.0,,,,,,,
441,0.077,0.32,1.77,0.007,0.006,,,,0.0004,,,,418.0,31.0,89.0,2.629765571197043,0.8190203827552867,125.0,,,,170.0,21.0,DC,+,1.0,200.0,MMA,250.0,14.0,540.0,614.0,22.0,75.9,,,,,,,,,
442,0.077,0.32,1.77,0.007,0.006,,,,0.0004,,,,418.0,31.0,89.0,4.759508957223222,2.7648429933886174,125.0,,,,170.0,21.0,DC,+,1.0,200.0,MMA,0.0,0.0,,,,,-54.0,100.0,,,,,,,
443,0.077,0.32,1.77,0.007,0.006,,,,0.0004,,,,418.0,31.0,89.0,1.3651841514152552,1.8838967471641799,125.0,,,,170.0,21.0,DC,+,1.0,200.0,MMA,580.0,2.0,524.0,605.0,24.4,74.0,-61.0,100.0,,,,,,,
444,0.078,0.3,1.76,0.007,0.007,,,,0.0004,,,,433.0,32.0,110.0,3.036868233218939,2.0655903315708803,230.0,,,,170.0,21.0,DC,+,1.0,200.0,MMA,250.0,14.0,575.0,635.0,22.6,74.0,,,,,,,,,
445,0.078,0.3,1.76,0.007,0.007,,,,0.0004,,,,433.0,32.0,110.0,1.4192495872410644,1.0244729160075916,230.0,,,,170.0,21.0,DC,+,1.0,200.0,MMA,0.0,0.0,,,,,-42.0,100.0,,,,,,,
446,0.078,0.3,1.76,0.007,0.007,,,,0.0004,,,,433.0,32.0,110.0,1.4424163591904464,1.6535872092909294,230.0,,,,170.0,21.0,DC,+,1.0,200.0,MMA,580.0,2.0,553.0,627.0,22.0,76.8,-31.0,100.0,,,,,,,
447,0.077,0.29,1.77,0.008,0.009,,,,0.0004,,,,432.0,31.0,97.0,1.7248824214528198,0.836413415754696,450.0,,,,170.0,21.0,DC,+,1.0,200.0,MMA,250.0,14.0,606.0,660.0,22.0,74.0,,,,,,,,,
448,0.077,0.29,1.77,0.008,0.009,,,,0.0004,,,,432.0,31.0,97.0,3.07510048445229,1.036490667455043,450.0,,,,170.0,21.0,DC,+,1.0,200.0,MMA,0.0,0.0,,,,,-26.0,100.0,,,,,,,
449,0.077,0.29,1.77,0.008,0.009,,,,0.0004,,,,432.0,31.0,97.0,1.467146603615317,0.2798639450762824,450.0,,,,170.0,21.0,DC,+,1.0,200.0,MMA,580.0,2.0,577.0,661.0,21.6,71.9,-15.0,100.0,,,,,,,
450,0.079,0.29,1.79,0.006,0.007,,,,0.0004,,,,406.0,33.0,105.0,4.6559625229015005,3.4676428498718144,895.0,,,,170.0,21.0,DC,+,1.0,200.0,MMA,250.0,14.0,654.0,708.0,19.2,70.8,,,,,,,,,
451,0.079,0.29,1.79,0.006,0.007,,,,0.0004,,,,406.0,33.0,105.0,4.81154560777593,4.0156855914966085,895.0,,,,170.0,21.0,DC,+,1.0,200.0,MMA,0.0,0.0,,,,,-6.0,100.0,,,,,,,
452,0.079,0.29,1.79,0.006,0.007,,,,0.0004,,,,406.0,33.0,105.0,4.455348801527487,3.360306417115802,895.0,,,,170.0,21.0,DC,+,1.0,200.0,MMA,580.0,2.0,638.0,716.0,17.2,68.6,4.0,100.0,,,,,,,
453,0.062,0.22,1.17,0.007,0.006,,,,,,,,330.0,,120.0,,,,,,,180.0,34.0,AC,0,2.0,200.0,MMA,250.0,14.0,427.0,512.0,31.4,81.5,,,,,,,,,
454,0.06,0.26,1.2,0.008,0.007,,,,,,,,320.0,,150.0,,,,,,,180.0,34.0,AC,0,2.0,200.0,MMA,250.0,14.0,440.0,523.0,33.0,81.5,,,,,,,,,
455,0.06,0.25,1.19,0.008,0.007,,,,,,,,353.0,,110.0,,,,,,,180.0,34.0,AC,0,2.0,200.0,MMA,250.0,14.0,443.0,508.0,30.4,82.4,,,,,,,,,
456,0.062,0.31,1.24,0.008,0.008,,,,,,,,366.0,,110.0,,,,,,,180.0,34.0,AC,0,2.0,200.0,MMA,250.0,14.0,468.0,531.0,29.6,81.5,,,,,,,,,
457,0.055,0.33,1.39,0.007,0.007,,,,,,,,323.0,,70.0,,,,,,,180.0,34.0,DC,+,1.0,200.0,MMA,250.0,14.0,435.0,510.0,35.6,81.5,,,,,,,,,
458,0.049,0.34,1.39,0.006,0.007,,,,,,,,339.0,,65.0,,,,,,,180.0,34.0,DC,+,1.0,200.0,MMA,250.0,14.0,430.0,505.0,31.2,82.3,,,,,,,,,
459,0.048,0.31,1.34,0.008,0.008,,,,,,,,371.0,,75.0,,,,,,,180.0,34.0,DC,+,1.0,200.0,MMA,250.0,14.0,433.0,504.0,31.0,82.3,,,,,,,,,
460,0.048,0.36,1.3,0.007,0.007,,,,,,,,401.0,,70.0,,,,,,,180.0,34.0,DC,+,1.0,200.0,MMA,250.0,14.0,465.0,526.0,30.4,80.6,,,,,,,,,
461,0.059,0.29,1.49,0.008,0.017,,,,,,,,305.0,,110.0,,,,,,,180.0,34.0,DC,+,1.0,200.0,MMA,250.0,14.0,442.0,524.0,31.6,80.6,,,,,,,,,
462,0.051,0.31,1.64,0.005,0.016,,,,,,,,330.0,,60.0,,,,,,,180.0,34.0,DC,+,1.0,200.0,MMA,250.0,14.0,497.0,559.0,30.0,77.8,,,,,,,,,
463,0.069,0.53,1.17,0.008,0.014,,,,,,,,365.0,,120.0,,,,,,,180.0,34.0,DC,+,1.0,200.0,MMA,250.0,14.0,487.0,555.0,31.4,78.8,,,,,,,,,
464,0.068,0.36,1.56,0.006,0.01,,,,,,,,396.0,,90.0,,,,,,,180.0,34.0,DC,+,1.0,200.0,MMA,250.0,14.0,494.0,569.0,28.4,79.6,,,,,,,,,
465,0.043,0.3,0.69,0.006,0.007,,,,,,,,,,,,,,,,,170.0,21.0,DC,+,1.0,200.0,MMA,580.0,2.0,373.0,448.0,34.4,83.0,,,,,,,,,
466,0.043,0.3,0.69,0.006,0.007,,,,,,,,,,,,,,,,,170.0,21.0,DC,+,1.0,200.0,MMA,580.0,2.0,,,,,-70.0,9.0,,,,,,,
467,0.043,0.3,0.69,0.006,0.007,,,,,,,,,,,,,,,,,170.0,21.0,DC,+,1.0,200.0,MMA,580.0,2.0,,,,,-60.0,15.0,,,,,,,
468,0.043,0.3,0.69,0.006,0.007,,,,,,,,,,,,,,,,,170.0,21.0,DC,+,1.0,200.0,MMA,580.0,2.0,,,,,-50.0,53.0,,,,,,,
469,0.043,0.3,0.69,0.006,0.007,,,,,,,,,,,,,,,,,170.0,21.0,DC,+,1.0,200.0,MMA,580.0,2.0,,,,,-40.0,117.0,,,,,,,
470,0.043,0.3,0.69,0.006,0.007,,,,,,,,,,,,,,,,,170.0,21.0,DC,+,1.0,200.0,MMA,580.0,2.0,,,,,-20.0,220.0,,,,,,,
471,0.043,0.3,0.69,0.006,0.007,,,,,,,,,,,,,,,,,170.0,21.0,DC,+,1.0,200.0,MMA,580.0,2.0,,,,,20.0,222.0,,,,,,,
472,0.042,0.31,0.98,0.006,0.007,,,,,,,,,,,,,,,,,170.0,21.0,DC,+,1.0,200.0,MMA,580.0,2.0,392.0,476.0,34.4,80.6,,,,,,,,,
473,0.042,0.31,0.98,0.006,0.007,,,,,,,,,,,,,,,,,170.0,21.0,DC,+,1.0,200.0,MMA,580.0,2.0,,,,,-70.0,21.0,,,,,,,
474,0.042,0.31,0.98,0.006,0.007,,,,,,,,,,,,,,,,,170.0,21.0,DC,+,1.0,200.0,MMA,580.0,2.0,,,,,-60.0,38.0,,,,,,,
475,0.042,0.31,0.98,0.006,0.007,,,,,,,,,,,,,,,,,170.0,21.0,DC,+,1.0,200.0,MMA,580.0,2.0,,,,,-50.0,74.0,,,,,,,
476,0.042,0.31,0.98,0.006,0.007,,,,,,,,,,,,,,,,,170.0,21.0,DC,+,1.0,200.0,MMA,580.0,2.0,,,,,-40.0,182.0,,,,,,,
477,0.042,0.31,0.98,0.006,0.007,,,,,,,,,,,,,,,,,170.0,21.0,DC,+,1.0,200.0,MMA,580.0,2.0,,,,,-20.0,220.0,,,,,,,
478,0.042,0.31,0.98,0.006,0.007,,,,,,,,,,,,,,,,,170.0,21.0,DC,+,1.0,200.0,MMA,580.0,2.0,,,,,20.0,222.0,,,,,,,
479,0.045,0.31,1.39,0.005,0.007,,,,,,,,,,,,,,,,,170.0,21.0,DC,+,1.0,200.0,MMA,580.0,2.0,414.0,502.0,31.0,80.6,,,,,,,,,
480,0.045,0.31,1.39,0.005,0.007,,,,,,,,,,,,,,,,,170.0,21.0,DC,+,1.0,200.0,MMA,580.0,2.0,,,,,-70.0,38.0,,,,,,,
481,0.045,0.31,1.39,0.005,0.007,,,,,,,,,,,,,,,,,170.0,21.0,DC,+,1.0,200.0,MMA,580.0,2.0,,,,,-60.0,81.0,,,,,,,
482,0.045,0.31,1.39,0.005,0.007,,,,,,,,,,,,,,,,,170.0,21.0,DC,+,1.0,200.0,MMA,580.0,2.0,,,,,-50.0,129.0,,,,,,,
483,0.045,0.31,1.39,0.005,0.007,,,,,,,,,,,,,,,,,170.0,21.0,DC,+,1.0,200.0,MMA,580.0,2.0,,,,,-40.0,172.0,,,,,,,
484,0.045,0.31,1.39,0.005,0.007,,,,,,,,,,,,,,,,,170.0,21.0,DC,+,1.0,200.0,MMA,580.0,2.0,,,,,-20.0,220.0,,,,,,,
485,0.045,0.31,1.39,0.005,0.007,,,,,,,,,,,,,,,,,170.0,21.0,DC,+,1.0,200.0,MMA,580.0,2.0,,,,,20.0,222.0,,,,,,,
486,0.045,0.29,1.83,0.005,0.008,,,,,,,,,,,,,,,,,170.0,21.0,DC,+,1.0,200.0,MMA,580.0,2.0,444.0,525.0,29.8,79.9,,,,,,,,,
487,0.045,0.29,1.83,0.005,0.008,,,,,,,,,,,,,,,,,170.0,21.0,DC,+,1.0,200.0,MMA,580.0,2.0,,,,,-70.0,36.0,,,,,,,
488,0.045,0.29,1.83,0.005,0.008,,,,,,,,,,,,,,,,,170.0,21.0,DC,+,1.0,200.0,MMA,580.0,2.0,,,,,-60.0,76.0,,,,,,,
489,0.045,0.29,1.83,0.005,0.008,,,,,,,,,,,,,,,,,170.0,21.0,DC,+,1.0,200.0,MMA,580.0,2.0,,,,,-50.0,117.0,,,,,,,
490,0.045,0.29,1.83,0.005,0.008,,,,,,,,,,,,,,,,,170.0,21.0,DC,+,1.0,200.0,MMA,580.0,2.0,,,,,-40.0,153.0,,,,,,,
491,0.045,0.29,1.83,0.005,0.008,,,,,,,,,,,,,,,,,170.0,21.0,DC,+,1.0,200.0,MMA,580.0,2.0,,,,,-20.0,203.0,,,,,,,
492,0.045,0.29,1.83,0.005,0.008,,,,,,,,,,,,,,,,,170.0,21.0,DC,+,1.0,200.0,MMA,580.0,2.0,,,,,20.0,222.0,,,,,,,
493,0.058,0.33,0.63,0.007,0.007,,,,,,,,,,,,,,,,,170.0,21.0,DC,+,1.0,200.0,MMA,580.0,2.0,386.0,465.0,33.4,78.8,,,,,,,,,
494,0.058,0.33,0.63,0.007,0.007,,,,,,,,,,,,,,,,,170.0,21.0,DC,+,1.0,200.0,MMA,580.0,2.0,,,,,-60.0,13.0,,,,,,,
495,0.058,0.33,0.63,0.007,0.007,,,,,,,,,,,,,,,,,170.0,21.0,DC,+,1.0,200.0,MMA,580.0,2.0,,,,,-50.0,27.0,,,,,,,
496,0.058,0.33,0.63,0.007,0.007,,,,,,,,,,,,,,,,,170.0,21.0,DC,+,1.0,200.0,MMA,580.0,2.0,,,,,-40.0,78.0,,,,,,,
497,0.058,0.33,0.63,0.007,0.007,,,,,,,,,,,,,,,,,170.0,21.0,DC,+,1.0,200.0,MMA,580.0,2.0,,,,,-20.0,178.0,,,,,,,
498,0.058,0.33,0.63,0.007,0.007,,,,,,,,,,,,,,,,,170.0,21.0,DC,+,1.0,200.0,MMA,580.0,2.0,,,,,20.0,220.0,,,,,,,
499,0.065,0.34,0.97,0.007,0.008,,,,,,,,,,,,,,,,,170.0,21.0,DC,+,1.0,200.0,MMA,580.0,2.0,418.0,500.0,35.0,80.6,,,,,,,,,
500,0.065,0.34,0.97,0.007,0.008,,,,,,,,,,,,,,,,,170.0,21.0,DC,+,1.0,200.0,MMA,580.0,2.0,,,,,-70.0,15.0,,,,,,,
501,0.065,0.34,0.97,0.007,0.008,,,,,,,,,,,,,,,,,170.0,21.0,DC,+,1.0,200.0,MMA,580.0,2.0,,,,,-60.0,45.0,,,,,,,
502,0.065,0.34,0.97,0.007,0.008,,,,,,,,,,,,,,,,,170.0,21.0,DC,+,1.0,200.0,MMA,580.0,2.0,,,,,-50.0,100.0,,,,,,,
503,0.065,0.34,0.97,0.007,0.008,,,,,,,,,,,,,,,,,170.0,21.0,DC,+,1.0,200.0,MMA,580.0,2.0,,,,,-40.0,155.0,,,,,,,
504,0.065,0.34,0.97,0.007,0.008,,,,,,,,,,,,,,,,,170.0,21.0,DC,+,1.0,200.0,MMA,580.0,2.0,,,,,-20.0,201.0,,,,,,,
505,0.065,0.34,0.97,0.007,0.008,,,,,,,,,,,,,,,,,170.0,21.0,DC,+,1.0,200.0,MMA,580.0,2.0,,,,,20.0,220.0,,,,,,,
506,0.066,0.35,1.36,0.007,0.008,,,,,,,,,,,,,,,,,170.0,21.0,DC,+,1.0,200.0,MMA,580.0,2.0,455.0,540.0,31.2,77.9,,,,,,,,,
507,0.066,0.35,1.36,0.007,0.008,,,,,,,,,,,,,,,,,170.0,21.0,DC,+,1.0,200.0,MMA,580.0,2.0,,,,,-70.0,30.0,,,,,,,
508,0.066,0.35,1.36,0.007,0.008,,,,,,,,,,,,,,,,,170.0,21.0,DC,+,1.0,200.0,MMA,580.0,2.0,,,,,-60.0,72.0,,,,,,,
509,0.066,0.35,1.36,0.007,0.008,,,,,,,,,,,,,,,,,170.0,21.0,DC,+,1.0,200.0,MMA,580.0,2.0,,,,,-50.0,119.0,,,,,,,
510,0.066,0.35,1.36,0.007,0.008,,,,,,,,,,,,,,,,,170.0,21.0,DC,+,1.0,200.0,MMA,580.0,2.0,,,,,-40.0,165.0,,,,,,,
511,0.066,0.35,1.36,0.007,0.008,,,,,,,,,,,,,,,,,170.0,21.0,DC,+,1.0,200.0,MMA,580.0,2.0,,,,,-20.0,201.0,,,,,,,
512,0.066,0.35,1.36,0.007,0.008,,,,,,,,,,,,,,,,,170.0,21.0,DC,+,1.0,200.0,MMA,580.0,2.0,,,,,20.0,206.0,,,,,,,
513,0.074,0.36,1.8,0.008,0.008,,,,,,,,,,,,,,,,,170.0,21.0,DC,+,1.0,200.0,MMA,580.0,2.0,504.0,594.0,26.2,75.0,,,,,,,,,
514,0.074,0.36,1.8,0.008,0.008,,,,,,,,,,,,,,,,,170.0,21.0,DC,+,1.0,200.0,MMA,580.0,2.0,,,,,-70.0,30.0,,,,,,,
515,0.074,0.36,1.8,0.008,0.008,,,,,,,,,,,,,,,,,170.0,21.0,DC,+,1.0,200.0,MMA,580.0,2.0,,,,,-60.0,55.0,,,,,,,
516,0.074,0.36,1.8,0.008,0.008,,,,,,,,,,,,,,,,,170.0,21.0,DC,+,1.0,200.0,MMA,580.0,2.0,,,,,-50.0,89.0,,,,,,,
517,0.074,0.36,1.8,0.008,0.008,,,,,,,,,,,,,,,,,170.0,21.0,DC,+,1.0,200.0,MMA,580.0,2.0,,,,,-40.0,121.0,,,,,,,
518,0.074,0.36,1.8,0.008,0.008,,,,,,,,,,,,,,,,,170.0,21.0,DC,+,1.0,200.0,MMA,580.0,2.0,,,,,-20.0,161.0,,,,,,,
519,0.074,0.36,1.8,0.008,0.008,,,,,,,,,,,,,,,,,170.0,21.0,DC,+,1.0,200.0,MMA,580.0,2.0,,,,,20.0,188.0,,,,,,,
520,0.089,0.35,0.68,0.008,0.008,,,,,,,,,,,,,,,,,170.0,21.0,DC,+,1.0,200.0,MMA,580.0,2.0,394.0,499.0,34.2,78.8,,,,,,,,,
521,0.089,0.35,0.68,0.008,0.008,,,,,,,,,,,,,,,,,170.0,21.0,DC,+,1.0,200.0,MMA,580.0,2.0,,,,,-70.0,23.0,,,,,,,
522,0.089,0.35,0.68,0.008,0.008,,,,,,,,,,,,,,,,,170.0,21.0,DC,+,1.0,200.0,MMA,580.0,2.0,,,,,-60.0,27.0,,,,,,,
523,0.089,0.35,0.68,0.008,0.008,,,,,,,,,,,,,,,,,170.0,21.0,DC,+,1.0,200.0,MMA,580.0,2.0,,,,,-50.0,45.0,,,,,,,
524,0.089,0.35,0.68,0.008,0.008,,,,,,,,,,,,,,,,,170.0,21.0,DC,+,1.0,200.0,MMA,580.0,2.0,,,,,-40.0,95.0,,,,,,,
525,0.089,0.35,0.68,0.008,0.008,,,,,,,,,,,,,,,,,170.0,21.0,DC,+,1.0,200.0,MMA,580.0,2.0,,,,,-20.0,157.0,,,,,,,
526,0.089,0.35,0.68,0.008,0.008,,,,,,,,,,,,,,,,,170.0,21.0,DC,+,1.0,200.0,MMA,580.0,2.0,,,,,20.0,220.0,,,,,,,
527,0.095,0.36,1.05,0.007,0.008,,,,,,,,,,,,,,,,,170.0,21.0,DC,+,1.0,200.0,MMA,580.0,2.0,435.0,546.0,34.0,77.0,,,,,,,,,
528,0.095,0.36,1.05,0.007,0.008,,,,,,,,,,,,,,,,,170.0,21.0,DC,+,1.0,200.0,MMA,580.0,2.0,,,,,-70.0,11.0,,,,,,,
529,0.095,0.36,1.05,0.007,0.008,,,,,,,,,,,,,,,,,170.0,21.0,DC,+,1.0,200.0,MMA,580.0,2.0,,,,,-60.0,34.0,,,,,,,
530,0.095,0.36,1.05,0.007,0.008,,,,,,,,,,,,,,,,,170.0,21.0,DC,+,1.0,200.0,MMA,580.0,2.0,,,,,-50.0,74.0,,,,,,,
531,0.095,0.36,1.05,0.007,0.008,,,,,,,,,,,,,,,,,170.0,21.0,DC,+,1.0,200.0,MMA,580.0,2.0,,,,,-40.0,110.0,,,,,,,
532,0.095,0.36,1.05,0.007,0.008,,,,,,,,,,,,,,,,,170.0,21.0,DC,+,1.0,200.0,MMA,580.0,2.0,,,,,-20.0,165.0,,,,,,,
533,0.095,0.36,1.05,0.007,0.008,,,,,,,,,,,,,,,,,170.0,21.0,DC,+,1.0,200.0,MMA,580.0,2.0,,,,,20.0,220.0,,,,,,,
534,0.088,0.34,1.33,0.008,0.007,,,,,,,,,,,,,,,,,170.0,21.0,DC,+,1.0,200.0,MMA,580.0,2.0,461.0,568.0,28.6,77.9,,,,,,,,,
535,0.088,0.34,1.33,0.008,0.007,,,,,,,,,,,,,,,,,170.0,21.0,DC,+,1.0,200.0,MMA,580.0,2.0,,,,,-70.0,72.0,,,,,,,
536,0.088,0.34,1.33,0.008,0.007,,,,,,,,,,,,,,,,,170.0,21.0,DC,+,1.0,200.0,MMA,580.0,2.0,,,,,-60.0,106.0,,,,,,,
537,0.088,0.34,1.33,0.008,0.007,,,,,,,,,,,,,,,,,170.0,21.0,DC,+,1.0,200.0,MMA,580.0,2.0,,,,,-50.0,133.0,,,,,,,
538,0.088,0.34,1.33,0.008,0.007,,,,,,,,,,,,,,,,,170.0,21.0,DC,+,1.0,200.0,MMA,580.0,2.0,,,,,-40.0,155.0,,,,,,,
539,0.088,0.34,1.33,0.008,0.007,,,,,,,,,,,,,,,,,170.0,21.0,DC,+,1.0,200.0,MMA,580.0,2.0,,,,,-20.0,188.0,,,,,,,
540,0.088,0.34,1.33,0.008,0.007,,,,,,,,,,,,,,,,,170.0,21.0,DC,+,1.0,200.0,MMA,580.0,2.0,,,,,20.0,208.0,,,,,,,
541,0.089,0.33,1.69,0.007,0.008,,,,,,,,,,,,,,,,,170.0,21.0,DC,+,1.0,200.0,MMA,580.0,2.0,490.0,597.0,30.2,75.0,,,,,,,,,
542,0.089,0.33,1.69,0.007,0.008,,,,,,,,,,,,,,,,,170.0,21.0,DC,+,1.0,200.0,MMA,580.0,2.0,,,,,-70.0,53.0,,,,,,,
543,0.089,0.33,1.69,0.007,0.008,,,,,,,,,,,,,,,,,170.0,21.0,DC,+,1.0,200.0,MMA,580.0,2.0,,,,,-60.0,74.0,,,,,,,
544,0.089,0.33,1.69,0.007,0.008,,,,,,,,,,,,,,,,,170.0,21.0,DC,+,1.0,200.0,MMA,580.0,2.0,,,,,-50.0,95.0,,,,,,,
