Repository: MatteoDebart/apprAuto-projet

# Install prerequesites

```bash
pip install -r requirements.txt
```

# How to use our code

The notebook results.ipynb already contains most of our graphs and can be rerun at will.

In the folder models, there are script to train specific models. These can also be run directly (and an output is stored in ./models/pickels/)

# Code structure

```
.
├── welddb                        # Contains our dataset
├── dataset_analysis              # Files used to realize MNAR/MCAR/MAR analysis and PCA
├── backlog                       # File to realize PLS that was not included in the report
├── models                        # Models related repository

File: table.csv (part 3 of 7)
,Carbon concentration / (weight%),Silicon concentration / (weight%),Manganese concentration / (weight%),Sulphur concentration / (weight%),Phosphorus concentration / (weight%),Nickel concentration / (weight%),Chromium concentration / (weight%),Molybdenum concentration / (weight%),Vanadium concentration / (weight%),Copper concentration / (weight%),Cobalt concentration / (weight%),Tungsten concentration / (weight%),Oxygen concentration / parts per million by weight,Titanium concentration / parts per million by weight,Nitrogen concentration / parts per million by weight,Aluminium concentration / parts per million by weight,Boron concentration / parts per million by weight,Niobium concentration / parts per million by weight,Tin concentration / parts per million by weight,Arsenic concentration / parts per million by weight,Antimony concentration / parts per million by weight,Current / A,Voltage / V,AC or DC,Electrode positive or negative,Heat input / kJmm-1,Interpass temperature / °C,Type of weld,Post weld heat treatment temperature / °C,Post weld heat treatment time / hours,Yield strength / MPa,Ultimate tensile strength / MPa,Elongation / %,Reduction of Area / %,Charpy temperature / °C,Charpy impact toughness / J,Hardness / kgmm-2,50% FATT,Primary ferrite in microstructure / %,Ferrite with second phase / %,Acicular ferrite / %,Martensite / %,Ferrite with carbide aggreagate / %
545,0.089,0.33,1.69,0.007,0.008,,,,,,,,,,,,,,,,,170.0,21.0,DC,+,1.0,200.0,MMA,580.0,2.0,,,,,-40.0,114.0,,,,,,,
546,0.089,0.33,1.69,0.007,0.008,,,,,,,,,,,,,,,,,170.0,21.0,DC,+,1.0,200.0,MMA,580.0,2.0,,,,,-20.0,151.0,,,,,,,
547,0.089,0.33,1.69,0.007,0.008,,,,,,,,,,,,,,,,,170.0,21.0,DC,+,1.0,200.0,MMA,580.0,2.0,,,,,20.0,188.0,,,,,,,
548,0.151,0.36,0.63,0.008,0.008,,,,,,,,,,,,,,,,,170.0,21.0,DC,+,1.0,200.0,MMA,580.0,2.0,449.0,533.0,30.6,76.0,,,,,,,,,
549,0.151,0.36,0.63,0.008,0.008,,,,,,,,,,,,,,,,,170.0,21.0,DC,+,1.0,200.0,MMA,580.0,2.0,,,,,-60.0,15.0,,,,,,,
550,0.151,0.36,0.63,0.008,0.008,,,,,,,,,,,,,,,,,170.0,21.0,DC,+,1.0,200.0,MMA,580.0,2.0,,,,,-50.0,34.0,,,,,,,
551,0.151,0.36,0.63,0.008,0.008,,,,,,,,,,,,,,,,,170.0,21.0,DC,+,1.0,200.0,MMA,580.0,2.0,,,,,-40.0,64.0,,,,,,,
552,0.151,0.36,0.63,0.008,0.008,,,,,,,,,,,,,,,,,170.0,21.0,DC,+,1.0,200.0,MMA,580.0,2.0,,,,,-20.0,131.0,,,,,,,
553,0.151,0.36,0.63,0.008,0.008,,,,,,,,,,,,,,,,,170.0,21.0,DC,+,1.0,200.0,MMA,580.0,2.0,,,,,20.0,188.0,,,,,,,
554,0.147,0.36,1.02,0.007,0.007,,,,,,,,,,,,,,,,,170.0,21.0,DC,+,1.0,200.0,MMA,580.0,2.0,482.0,576.0,29.4,76.9,,,,,,,,,
555,0.147,0.36,1.02,0.007,0.007,,,,,,,,,,,,,,,,,170.0,21.0,DC,+,1.0,200.0,MMA,580.0,2.0,,,,,-70.0,17.0,,,,,,,
556,0.147,0.36,1.02,0.007,0.007,,,,,,,,,,,,,,,,,170.0,21.0,DC,+,1.0,200.0,MMA,580.0,2.0,,,,,-60.0,34.0,,,,,,,
557,0.147,0.36,1.02,0.007,0.007,,,,,,,,,,,,,,,,,170.0,21.0,DC,+,1.0,200.0,MMA,580.0,2.0,,,,,-50.0,63.0,,,,,,,
558,0.147,0.36,1.02,0.007,0.007,,,,,,,,,,,,,,,,,170.0,21.0,DC,+,1.0,200.0,MMA,580.0,2.0,,,,,-40.0,98.0,,,,,,,
559,0.147,0.36,1.02,0.007,0.007,,,,,,,,,,,,,,,,,170.0,21.0,DC,+,1.0,200.0,MMA,580.0,2.0,,,,,-20.0,150.0,,,,,,,
560,0.147,0.36,1.02,0.007,0.007,,,,,,,,,,,,,,,,,170.0,21.0,DC,+,1.0,200.0,MMA,580.0,2.0,,,,,20.0,197.0,,,,,,,
561,0.147,0.35,1.38,0.007,0.007,,,,,,,,,,,,,,,,,170.0,21.0,DC,+,1.0,200.0,MMA,580.0,2.0,513.0,623.0,27.4,72.9,,,,,,,,,
562,0.147,0.35,1.38,0.007,0.007,,,,,,,,,,,,,,,,,170.0,21.0,DC,+,1.0,200.0,MMA,580.0,2.0,,,,,-70.0,38.0,,,,,,,
563,0.147,0.35,1.38,0.007,0.007,,,,,,,,,,,,,,,,,170.0,21.0,DC,+,1.0,200.0,MMA,580.0,2.0,,,,,-60.0,57.0,,,,,,,
564,0.147,0.35,1.38,0.007,0.007,,,,,,,,,,,,,,,,,170.0,21.0,DC,+,1.0,200.0,MMA,580.0,2.0,,,,,-50.0,80.0,,,,,,,
565,0.147,0.35,1.38,0.007,0.007,,,,,,,,,,,,,,,,,170.0,21.0,DC,+,1.0,200.0,MMA,580.0,2.0,,,,,-40.0,104.0,,,,,,,
566,0.147,0.35,1.38,0.007,0.007,,,,,,,,,,,,,,,,,170.0,21.0,DC,+,1.0,200.0,MMA,580.0,2.0,,,,,-20.0,150.0,,,,,,,
567,0.147,0.35,1.38,0.007,0.007,,,,,,,,,,,,,,,,,170.0,21.0,DC,+,1.0,200.0,MMA,580.0,2.0,,,,,20.0,184.0,,,,,,,
568,0.145,0.35,1.76,0.006,0.007,,,,,,,,,,,,,,,,,170.0,21.0,DC,+,1.0,200.0,MMA,580.0,2.0,567.0,679.0,24.0,69.8,,,,,,,,,
569,0.145,0.35,1.76,0.006,0.007,,,,,,,,,,,,,,,,,170.0,21.0,DC,+,1.0,200.0,MMA,580.0,2.0,,,,,-70.0,27.0,,,,,,,
570,0.145,0.35,1.76,0.006,0.007,,,,,,,,,,,,,,,,,170.0,21.0,DC,+,1.0,200.0,MMA,580.0,2.0,,,,,-60.0,32.0,,,,,,,
571,0.145,0.35,1.76,0.006,0.007,,,,,,,,,,,,,,,,,170.0,21.0,DC,+,1.0,200.0,MMA,580.0,2.0,,,,,-50.0,42.0,,,,,,,
572,0.145,0.35,1.76,0.006,0.007,,,,,,,,,,,,,,,,,170.0,21.0,DC,+,1.0,200.0,MMA,580.0,2.0,,,,,-40.0,55.0,,,,,,,
573,0.145,0.35,1.76,0.006,0.007,,,,,,,,,,,,,,,,,170.0,21.0,DC,+,1.0,200.0,MMA,580.0,2.0,,,,,-20.0,117.0,,,,,,,
574,0.145,0.35,1.76,0.006,0.007,,,,,,,,,,,,,,,,,170.0,21.0,DC,+,1.0,200.0,MMA,580.0,2.0,,,,,20.0,160.0,,,,,,,
575,0.074,0.33,1.45,0.005,0.005,,,,,,,,408.0,6.0,90.0,,,,,,,170.0,21.0,DC,+,1.0,200.0,ShMA,250.0,14.0,463.0,537.0,31.2,78.8,,,,,,,,,
576,0.074,0.33,1.45,0.005,0.005,,,,,,,,408.0,6.0,90.0,,,,,,,170.0,21.0,DC,+,1.0,200.0,ShMA,0.0,0.0,,,,,-60.0,28.0,,,,,,,
577,0.074,0.33,1.45,0.005,0.005,,,,,,,,408.0,6.0,90.0,,,,,,,170.0,21.0,DC,+,1.0,200.0,ShMA,0.0,0.0,,,,,-36.0,100.0,,,,,,,
578,0.074,0.33,1.45,0.005,0.005,,,,,,,,408.0,6.0,90.0,,,,,,,170.0,21.0,DC,+,1.0,200.0,ShMA,0.0,0.0,,,,,,,,,8.0,79.0,5.0,0.0,8.0
579,0.073,0.34,1.49,0.004,0.007,,,,,,,,396.0,16.0,84.0,,,,,,,170.0,21.0,DC,+,1.0,200.0,ShMA,250.0,14.0,482.0,548.0,33.6,78.8,,,,,,,,,
580,0.073,0.34,1.49,0.004,0.007,,,,,,,,396.0,16.0,84.0,,,,,,,170.0,21.0,DC,+,1.0,200.0,ShMA,0.0,0.0,,,,,-85.0,28.0,,,,,,,
581,0.073,0.34,1.49,0.004,0.007,,,,,,,,396.0,16.0,84.0,,,,,,,170.0,21.0,DC,+,1.0,200.0,ShMA,0.0,0.0,,,,,-59.0,100.0,,,,,,,
582,0.073,0.34,1.49,0.004,0.007,,,,,,,,396.0,16.0,84.0,,,,,,,170.0,21.0,DC,+,1.0,200.0,ShMA,0.0,0.0,,,,,,,,,16.0,21.0,82.0,0.0,0.0
583,0.071,0.36,1.46,0.004,0.006,,,,,,,,400.0,22.0,85.0,,,,,,,170.0,21.0,DC,+,1.0,200.0,ShMA,250.0,14.0,497.0,563.0,30.6,77.0,,,,,,,,,
584,0.071,0.36,1.46,0.004,0.006,,,,,,,,400.0,22.0,85.0,,,,,,,170.0,21.0,DC,+,1.0,200.0,ShMA,0.0,0.0,,,,,-82.0,28.0,,,,,,,
585,0.071,0.36,1.46,0.004,0.006,,,,,,,,400.0,22.0,85.0,,,,,,,170.0,21.0,DC,+,1.0,200.0,ShMA,0.0,0.0,,,,,-65.0,100.0,,,,,,,
586,0.071,0.36,1.46,0.004,0.006,,,,,,,,400.0,22.0,85.0,,,,,,,170.0,21.0,DC,+,1.0,200.0,ShMA,0.0,0.0,,,,,,,,,18.0,12.0,70.0,0.0,0.0
587,0.061,0.33,1.36,0.005,0.006,,,,,,,,419.0,28.0,81.0,,,,,,,170.0,21.0,DC,+,1.0,200.0,ShMA,250.0,14.0,474.0,538.0,32.2,78.8,,,,,,,,,
588,0.061,0.33,1.36,0.005,0.006,,,,,,,,419.0,28.0,81.0,,,,,,,170.0,21.0,DC,+,1.0,200.0,ShMA,0.0,0.0,,,,,-86.0,28.0,,,,,,,
589,0.061,0.33,1.36,0.005,0.006,,,,,,,,419.0,28.0,81.0,,,,,,,170.0,21.0,DC,+,1.0,200.0,ShMA,0.0,0.0,,,,,-71.0,100.0,,,,,,,
590,0.061,0.33,1.36,0.005,0.006,,,,,,,,419.0,28.0,81.0,,,,,,,170.0,21.0,DC,+,1.0,200.0,ShMA,0.0,0.0,,,,,,,,,23.0,8.0,69.0,0.0,0.0
591,0.07,0.32,1.48,0.005,0.006,,,,,,,,373.0,55.0,75.0,,,,,,,170.0,21.0,DC,+,1.0,200.0,ShMA,250.0,14.0,488.0,549.0,32.4,78.8,,,,,,,,,
592,0.07,0.32,1.48,0.005,0.006,,,,,,,,373.0,55.0,75.0,,,,,,,170.0,21.0,DC,+,1.0,200.0,ShMA,0.0,0.0,,,,,-76.0,28.0,,,,,,,
593,0.07,0.32,1.48,0.005,0.006,,,,,,,,373.0,55.0,75.0,,,,,,,170.0,21.0,DC,+,1.0,200.0,ShMA,0.0,0.0,,,,,-61.0,100.0,,,,,,,
594,0.07,0.32,1.48,0.005,0.006,,,,,,,,373.0,55.0,75.0,,,,,,,170.0,21.0,DC,+,1.0,200.0,ShMA,0.0,0.0,,,,,,,,,23.0,12.0,65.0,0.0,0.0
595,0.068,0.32,1.38,0.004,0.005,,,,,,,,376.0,77.0,74.0,,,,,,,170.0,21.0,DC,+,1.0,200.0,ShMA,250.0,14.0,466.0,542.0,30.6,80.6,,,,,,,,,
596,0.068,0.32,1.38,0.004,0.005,,,,,,,,376.0,77.0,74.0,,,,,,,170.0,21.0,DC,+,1.0,200.0,ShMA,0.0,0.0,,,,,-68.0,28.0,,,,,,,
597,0.068,0.32,1.38,0.004,0.005,,,,,,,,376.0,77.0,74.0,,,,,,,170.0,21.0,DC,+,1.0,200.0,ShMA,0.0,0.0,,,,,-51.0,100.0,,,,,,,
598,0.068,0.32,1.38,0.004,0.005,,,,,,,,376.0,77.0,74.0,,,,,,,170.0,21.0,DC,+,1.0,200.0,ShMA,0.0,0.0,,,,,,,,,25.0,15.0,60.0,0.0,0.0
599,0.068,0.35,1.51,0.006,0.006,,,,,,,,351.0,100.0,87.0,,,,,,,170.0,21.0,DC,+,1.0,200.0,ShMA,250.0,14.0,499.0,569.0,29.0,77.9,,,,,,,,,
600,0.068,0.35,1.51,0.006,0.006,,,,,,,,351.0,100.0,87.0,,,,,,,170.0,21.0,DC,+,1.0,200.0,ShMA,0.0,0.0,,,,,-66.0,28.0,,,,,,,
601,0.068,0.35,1.51,0.006,0.006,,,,,,,,351.0,100.0,87.0,,,,,,,170.0,21.0,DC,+,1.0,200.0,ShMA,0.0,0.0,,,,,-47.0,100.0,,,,,,,
602,0.068,0.35,1.51,0.006,0.006,,,,,,,,351.0,100.0,87.0,,,,,,,170.0,21.0,DC,+,1.0,200.0,ShMA,0.0,0.0,,,,,,,,,22.0,16.0,62.0,0.0,0.0
603,0.065,0.39,1.53,0.005,0.006,,,,,,,,351.0,140.0,93.0,,,,,,,170.0,21.0,DC,+,1.0,200.0,ShMA,250.0,14.0,513.0,579.0,27.0,77.9,,,,,,,,,
604,0.065,0.39,1.53,0.005,0.006,,,,,,,,351.0,140.0,93.0,,,,,,,170.0,21.0,DC,+,1.0,200.0,ShMA,0.0,0.0,,,,,-64.0,28.0,,,,,,,
605,0.065,0.39,1.53,0.005,0.006,,,,,,,,351.0,140.0,93.0,,,,,,,170.0,21.0,DC,+,1.0,200.0,ShMA,0.0,0.0,,,,,-44.0,100.0,,,,,,,
606,0.065,0.39,1.53,0.005,0.006,,,,,,,,351.0,140.0,93.0,,,,,,,170.0,21.0,DC,+,1.0,200.0,ShMA,0.0,0.0,,,,,,,,,21.0,11.0,67.0,0.0,0.0
607,0.07,0.48,1.64,0.005,0.006,,,,,,,,290.0,210.0,102.0,,,,,,,170.0,21.0,DC,+,1.0,200.0,ShMA,250.0,14.0,515.0,592.0,27.2,78.9,,,,,,,,,
608,0.07,0.48,1.64,0.005,0.006,,,,,,,,290.0,210.0,102.0,,,,,,,170.0,21.0,DC,+,1.0,200.0,ShMA,0.0,0.0,,,,,-76.0,28.0,,,,,,,
609,0.07,0.48,1.64,0.005,0.006,,,,,,,,290.0,210.0,102.0,,,,,,,170.0,21.0,DC,+,1.0,200.0,ShMA,0.0,0.0,,,,,-55.0,100.0,,,,,,,
610,0.07,0.48,1.64,0.005,0.006,,,,,,,,290.0,210.0,102.0,,,,,,,170.0,21.0,DC,+,1.0,200.0,ShMA,0.0,0.0,,,,,,,,,17.0,8.0,75.0,0.0,0.0
611,0.075,0.29,1.75,0.006,0.005,,,,,,,,272.0,255.0,96.0,,,,,,,170.0,21.0,DC,+,1.0,200.0,ShMA,250.0,14.0,588.0,654.0,26.4,72.0,,,,,,,,,
612,0.075,0.29,1.75,0.006,0.005,,,,,,,,272.0,255.0,96.0,,,,,,,170.0,21.0,DC,+,1.0,200.0,ShMA,0.0,0.0,,,,,-80.0,28.0,,,,,,,
613,0.075,0.29,1.75,0.006,0.005,,,,,,,,272.0,255.0,96.0,,,,,,,170.0,21.0,DC,+,1.0,200.0,ShMA,0.0,0.0,,,,,-55.0,100.0,,,,,,,
614,0.075,0.29,1.75,0.006,0.005,,,,,,,,272.0,255.0,96.0,,,,,,,170.0,21.0,DC,+,1.0,200.0,ShMA,0.0,0.0,,,,,,,,,16.0,6.0,78.0,0.0,0.0
615,0.074,0.35,0.63,0.009,0.007,,,,0.00037640928098476374,,,,472.0,8.0,66.0,3.2177233963503586,0.4091981400411837,1.3411452603190517,,,,170.0,21.0,DC,+,1.0,200.0,MMA,250.0,14.0,404.0,494.0,32.4,76.0,,,,,,,,,
616,0.074,0.35,0.63,0.009,0.007,,,,0.0001978958468226447,,,,472.0,8.0,66.0,4.274867569775979,2.950852080150294,0.5039813885569333,,,,170.0,21.0,DC,+,1.0,200.0,MMA,0.0,0.0,,,,,-46.0,100.0,,,20.0,67.0,9.0,0.0,4.0
617,0.074,0.35,0.63,0.009,0.007,,,,6.541667917744365e-05,,,,472.0,8.0,66.0,4.487230732305591,3.19903121539804,1.4661872091408616,,,,170.0,21.0,DC,+,1.0,200.0,MMA,580.0,2.0,333.0,450.0,30.4,78.9,-53.0,100.0,,,,,,,
618,0.074,0.35,0.65,0.005,0.004,,,,3.5092670060197786e-05,,,,426.0,36.0,73.0,3.6487694355082647,2.01316523897799,2.149797717562091,,,,170.0,21.0,DC,+,1.0,200.0,MMA,250.0,14.0,402.0,494.0,33.3,77.5,,,,,,,,,
619,0.074,0.35,0.65,0.005,0.004,,,,0.00027817999627869114,,,,426.0,36.0,73.0,4.768890431910472,2.96434983502943,2.9009281134652953,,,,170.0,21.0,DC,+,1.0,200.0,MMA,0.0,0.0,,,,,-45.0,100.0,,,19.0,51.0,26.0,0.0,4.0
620,0.074,0.35,0.65,0.005,0.004,,,,0.00044614638642152273,,,,426.0,36.0,73.0,0.7356250916030832,1.8567999810917564,1.9984923606142746,,,,170.0,21.0,DC,+,1.0,200.0,MMA,580.0,2.0,329.0,447.0,36.4,80.5,-55.0,100.0,,,,,,,
621,0.075,0.35,0.66,0.009,0.007,,,,0.0003558635803087925,,,,396.0,96.0,71.0,3.3531186471471393,2.4678595402974057,0.5683287477480348,,,,170.0,21.0,DC,+,1.0,200.0,MMA,250.0,14.0,396.0,492.0,30.2,78.0,,,,,,,,,
622,0.075,0.35,0.66,0.009,0.007,,,,0.00020496105183765058,,,,396.0,96.0,71.0,0.1274431850563934,3.975594002642811,0.2404159279834267,,,,170.0,21.0,DC,+,1.0,200.0,MMA,0.0,0.0,,,,,-40.0,100.0,,,14.0,46.0,35.0,0.0,5.0
623,0.075,0.35,0.66,0.009,0.007,,,,0.000390060738937778,,,,396.0,96.0,71.0,0.6543786404085089,1.8993798418787655,4.618764672717833,,,,170.0,21.0,DC,+,1.0,200.0,MMA,580.0,2.0,351.0,457.0,31.6,79.8,-54.0,100.0,,,,,,,
624,0.076,0.38,0.67,0.009,0.007,,,,0.00029254643084072565,,,,362.0,160.0,70.0,4.923027488240822,3.1568929985561733,1.911597558069943,,,,170.0,21.0,DC,+,1.0,200.0,MMA,250.0,14.0,410.0,494.0,31.4,78.9,,,,,,,,,
625,0.076,0.38,0.67,0.009,0.007,,,,0.00024558551576641427,,,,362.0,160.0,70.0,1.7122846757992594,3.5682839037711815,4.997251451198931,,,,170.0,21.0,DC,+,1.0,200.0,MMA,0.0,0.0,,,,,-36.0,100.0,,,19.0,44.0,35.0,0.0,2.0
626,0.076,0.38,0.67,0.009,0.007,,,,0.0002711634873188909,,,,362.0,160.0,70.0,3.677487113897055,1.904131610059952,3.3669274613987303,,,,170.0,21.0,DC,+,1.0,200.0,MMA,580.0,2.0,365.0,465.0,30.4,79.8,-56.0,100.0,,,,,,,
627,0.078,0.44,0.71,0.006,0.008,,,,0.00026270681464308636,,,,306.0,225.0,76.0,3.53164986863454,2.5445340781233643,3.5637332757144358,,,,170.0,21.0,DC,+,1.0,200.0,MMA,250.0,14.0,440.0,523.0,31.4,77.0,,,,,,,,,
628,0.078,0.44,0.71,0.006,0.008,,,,0.00010846914870022673,,,,306.0,225.0,76.0,2.8369875017671986,3.134064473634537,2.1569979206106553,,,,170.0,21.0,DC,+,1.0,200.0,MMA,0.0,0.0,,,,,-40.0,100.0,,,16.0,47.0,34.0,0.0,3.0
629,0.078,0.44,0.71,0.006,0.008,,,,0.0004131240164560911,,,,306.0,225.0,76.0,3.5457419384018882,0.13897619076386147,2.789562703138163,,,,170.0,21.0,DC,+,1.0,200.0,MMA,580.0,2.0,381.0,484.0,31.6,78.0,-51.0,100.0,,,,,,,
630,0.077,0.3,1.0,0.008,0.007,,,,0.00028343636539921715,,,,464.0,7.0,83.0,1.940624989822803,0.14785622147479416,2.1294221656972887,,,,170.0,21.0,DC,+,1.0,200.0,MMA,250.0,14.0,409.0,504.0,30.6,77.0,,,,,,,,,
631,0.077,0.3,1.0,0.008,0.007,,,,0.00024432395440850965,,,,464.0,7.0,83.0,0.5735610268167346,1.0927182576078969,0.06686499502544407,,,,170.0,21.0,DC,+,1.0,200.0,MMA,0.0,0.0,,,,,-56.0,100.0,,,12.0,72.0,10.0,0.0,6.0
632,0.077,0.3,1.0,0.008,0.007,,,,0.00020768814419048814,,,,464.0,7.0,83.0,2.3924923142128947,1.6504977124013853,4.171706162388256,,,,170.0,21.0,DC,+,1.0,200.0,MMA,580.0,2.0,372.0,480.0,30.5,78.9,-66.0,100.0,,,,,,,
633,0.076,0.35,1.01,0.008,0.005,,,,0.00043784747908790563,,,,401.0,41.0,74.0,2.2704185035900855,0.5748871904086267,2.680367030463065,,,,170.0,21.0,DC,+,1.0,200.0,MMA,250.0,14.0,443.0,522.0,31.1,77.0,,,,,,,,,
634,0.076,0.35,1.01,0.008,0.005,,,,6.366111946387254e-05,,,,401.0,41.0,74.0,0.39473665364683996,0.4558480429816042,0.31769101453113624,,,,170.0,21.0,DC,+,1.0,200.0,MMA,0.0,0.0,,,,,-60.0,100.0,,,16.0,34.0,49.0,0.0,1.0
635,0.076,0.35,1.01,0.008,0.005,,,,0.0002563220304269647,,,,401.0,41.0,74.0,4.873883632036914,1.964135764137223,4.387781624757184,,,,170.0,21.0,DC,+,1.0,200.0,MMA,580.0,2.0,359.0,480.0,29.4,80.3,-80.0,100.0,,,,,,,
636,0.075,0.31,1.03,0.008,0.007,,,,0.000309221761349773,,,,394.0,92.0,79.0,1.331139732153277,3.8572388560143533,0.7210608125506951,,,,170.0,21.0,DC,+,1.0,200.0,MMA,250.0,14.0,427.0,516.0,32.0,78.9,,,,,,,,,
637,0.075,0.31,1.03,0.008,0.007,,,,0.00013804476902872453,,,,394.0,92.0,79.0,4.4840216698819315,3.6909851478178437,1.9060697070240136,,,,170.0,21.0,DC,+,1.0,200.0,MMA,0.0,0.0,,,,,-53.0,100.0,,,14.0,51.0,31.0,0.0,4.0
638,0.075,0.31,1.03,0.008,0.007,,,,0.0003136720062408898,,,,394.0,92.0,79.0,3.230268075611304,0.8124835026348171,1.5315306409855023,,,,170.0,21.0,DC,+,1.0,200.0,MMA,580.0,2.0,375.0,470.0,32.4,79.8,-56.0,100.0,,,,,,,
639,0.075,0.35,1.05,0.008,0.007,,,,7.054668913707862e-05,,,,361.0,140.0,82.0,1.597200681692979,2.8772890597579788,0.20647994681293524,,,,170.0,21.0,DC,+,1.0,200.0,MMA,250.0,14.0,434.0,517.0,30.8,78.9,,,,,,,,,
640,0.075,0.35,1.05,0.008,0.007,,,,0.0001639778183118964,,,,361.0,140.0,82.0,2.659639745452383,3.5983339408147748,1.5755006145816148,,,,170.0,21.0,DC,+,1.0,200.0,MMA,0.0,0.0,,,,,-45.0,100.0,,,10.0,30.0,59.0,0.0,1.0
641,0.075,0.35,1.05,0.008,0.007,,,,0.0002726309350040264,,,,361.0,140.0,82.0,2.8596644526332287,3.0611278936382607,1.116656776598206,,,,170.0,21.0,DC,+,1.0,200.0,MMA,580.0,2.0,398.0,488.0,32.2,80.7,-54.0,100.0,,,,,,,
642,0.078,0.43,1.1,0.007,0.005,,,,0.0004037962515143047,,,,329.0,190.0,73.0,4.4221589627216735,0.45035981487027643,1.6162550426628985,,,,170.0,21.0,DC,+,1.0,200.0,MMA,250.0,14.0,456.0,545.0,29.0,78.9,,,,,,,,,
643,0.078,0.43,1.1,0.007,0.005,,,,8.580511068919667e-05,,,,329.0,190.0,73.0,1.7962114527521273,4.373757743747964,0.39655994690086904,,,,170.0,21.0,DC,+,1.0,200.0,MMA,0.0,0.0,,,,,-50.0,100.0,,,15.0,49.0,35.0,0.0,1.0
644,0.078,0.43,1.1,0.007,0.005,,,,0.00025439624683912807,,,,329.0,190.0,73.0,4.463766064000941,0.17837179983236306,3.650308967428635,,,,170.0,21.0,DC,+,1.0,200.0,MMA,580.0,2.0,399.0,492.0,32.2,80.7,-56.0,100.0,,,,,,,
645,0.075,0.3,1.31,0.008,0.006,,,,0.00016310780980430774,,,,441.0,5.0,81.0,3.354940796254483,2.6304358830518355,2.4238826743263524,,,,170.0,21.0,DC,+,1.0,200.0,MMA,250.0,14.0,420.0,523.0,26.4,77.0,,,,,,,,,
646,0.075,0.3,1.31,0.008,0.006,,,,0.0001584088259922082,,,,441.0,5.0,81.0,4.134513609094267,2.8373122742430184,3.712702841296954,,,,170.0,21.0,DC,+,1.0,200.0,MMA,0.0,0.0,,,,,-29.0,100.0,,,,,,,
647,0.075,0.3,1.31,0.008,0.006,,,,0.0002675178466986645,,,,441.0,5.0,81.0,1.4663921297271614,0.006801153054207809,4.422783067071444,,,,170.0,21.0,DC,+,1.0,200.0,MMA,580.0,2.0,359.0,480.0,29.6,78.6,-72.0,100.0,,,,,,,
648,0.077,0.32,1.33,0.007,0.005,,,,0.0001293622026343106,,,,422.0,36.0,83.0,3.217315518786376,2.8384750077391807,2.595812317863801,,,,170.0,21.0,DC,+,1.0,200.0,MMA,250.0,14.0,463.0,541.0,27.1,75.9,,,,,,,,,
649,0.077,0.32,1.33,0.007,0.005,,,,3.627355816613143e-05,,,,422.0,36.0,83.0,3.424459476949236,0.19479334675292115,4.278916623468642,,,,170.0,21.0,DC,+,1.0,200.0,MMA,0.0,0.0,,,,,-68.0,100.0,,,,,,,
650,0.077,0.32,1.33,0.007,0.005,,,,0.00035609576486349617,,,,422.0,36.0,83.0,1.0641188397876922,2.9189236917887933,2.6694357249943588,,,,170.0,21.0,DC,+,1.0,200.0,MMA,580.0,2.0,372.0,497.0,31.4,76.4,-81.0,100.0,,,,,,,
651,0.073,0.3,1.32,0.008,0.007,,,,0.00048258718863266996,,,,401.0,75.0,77.0,2.1224250678022245,0.17367115025682223,2.2497817921976937,,,,170.0,21.0,DC,+,1.0,200.0,MMA,250.0,14.0,450.0,522.0,29.4,78.9,,,,,,,,,
652,0.073,0.3,1.32,0.008,0.007,,,,0.00018158815854272086,,,,401.0,75.0,77.0,0.3859209069962982,2.094247512523677,3.2621109872117677,,,,170.0,21.0,DC,+,1.0,200.0,MMA,0.0,0.0,,,,,-52.0,100.0,,,,,,,
653,0.073,0.3,1.32,0.008,0.007,,,,2.0568367039570212e-05,,,,401.0,75.0,77.0,0.08151032918161882,1.0491702931108278,3.5774334770044143,,,,170.0,21.0,DC,+,1.0,200.0,MMA,580.0,2.0,419.0,507.0,33.4,80.7,-61.0,100.0,,,,,,,
654,0.079,0.33,1.35,0.008,0.007,,,,0.00021340524201877436,,,,375.0,140.0,78.0,2.749005987399877,4.294465984855268,4.018566835367746,,,,170.0,21.0,DC,+,1.0,200.0,MMA,250.0,14.0,464.0,544.0,29.4,78.9,,,,,,,,,
655,0.079,0.33,1.35,0.008,0.007,,,,0.00016220197333315984,,,,375.0,140.0,78.0,4.823519491914561,1.898866499172911,4.686344037505767,,,,170.0,21.0,DC,+,1.0,200.0,MMA,0.0,0.0,,,,,-43.0,100.0,,,,,,,
656,0.079,0.33,1.35,0.008,0.007,,,,0.00045680658996684456,,,,375.0,140.0,78.0,2.7670206377971756,4.997554736797981,2.2139937508575818,,,,170.0,21.0,DC,+,1.0,200.0,MMA,580.0,2.0,413.0,508.0,27.0,79.8,-60.0,100.0,,,,,,,
657,0.08,0.39,1.37,0.007,0.006,,,,0.0002882522779308612,,,,320.0,215.0,90.0,4.933988712006642,4.188308573046678,3.6871013754733326,,,,170.0,21.0,DC,+,1.0,200.0,MMA,250.0,14.0,485.0,559.0,28.0,80.7,,,,,,,,,
658,0.08,0.39,1.37,0.007,0.006,,,,0.0003425342511535204,,,,320.0,215.0,90.0,2.734147886610309,3.6876798031634648,0.534767256341106,,,,170.0,21.0,DC,+,1.0,200.0,MMA,0.0,0.0,,,,,-54.0,100.0,,,,,,,
659,0.08,0.39,1.37,0.007,0.006,,,,3.103763428596268e-05,,,,320.0,215.0,90.0,0.7903599906970149,1.1819373942797795,4.5101857308093285,,,,170.0,21.0,DC,+,1.0,200.0,MMA,580.0,2.0,429.0,537.0,28.4,77.5,-70.0,100.0,,,,,,,
660,0.077,0.28,1.79,0.007,0.006,,,,3.385775995438711e-05,,,,439.0,7.0,82.0,2.9951527549676102,2.462775836304376,4.392176136406661,,,,170.0,21.0,DC,+,1.0,200.0,MMA,250.0,14.0,458.0,568.0,28.6,76.0,,,,,,,,,
661,0.077,0.28,1.79,0.007,0.006,,,,5.2314160837422795e-05,,,,439.0,7.0,82.0,3.5911642383456495,1.1140155030900745,1.1861399613917794,,,,170.0,21.0,DC,+,1.0,200.0,MMA,0.0,0.0,,,,,-5.0,100.0,,,,,,,
662,0.077,0.28,1.79,0.007,0.006,,,,0.0002100822091955365,,,,439.0,7.0,82.0,4.685009673234532,0.8657629615658541,0.38325235169678284,,,,170.0,21.0,DC,+,1.0,200.0,MMA,580.0,2.0,381.0,500.0,30.4,78.9,-49.0,100.0,,,,,,,
663,0.078,0.31,1.75,0.007,0.006,,,,0.00020720987523172553,,,,417.0,36.0,94.0,2.4344112944209195,4.95987628749296,3.7351738628174234,,,,170.0,21.0,DC,+,1.0,200.0,MMA,250.0,14.0,500.0,571.0,28.8,77.0,,,,,,,,,
664,0.078,0.31,1.75,0.007,0.006,,,,0.0001032579008737703,,,,417.0,36.0,94.0,1.6218021524935011,3.0217837293632863,4.0984819847713085,,,,170.0,21.0,DC,+,1.0,200.0,MMA,0.0,0.0,,,,,-62.0,100.0,,,,,,,
665,0.078,0.31,1.75,0.007,0.006,,,,5.4695065663228514e-05,,,,417.0,36.0,94.0,2.7275489633885552,4.584158801635512,4.597401470405505,,,,170.0,21.0,DC,+,1.0,200.0,MMA,580.0,2.0,414.0,518.0,29.2,78.4,-71.0,100.0,,,,,,,
666,0.077,0.29,1.76,0.007,0.007,,,,0.0004389114919866345,,,,396.0,105.0,81.0,3.7555567607674867,3.45652444645923,4.131535137132095,,,,170.0,21.0,DC,+,1.0,200.0,MMA,250.0,14.0,484.0,577.0,26.2,77.9,,,,,,,,,
667,0.077,0.29,1.76,0.007,0.007,,,,0.00017108119983517934,,,,396.0,105.0,81.0,3.13232468485781,1.4220593914853241,0.4111178381737368,,,,170.0,21.0,DC,+,1.0,200.0,MMA,0.0,0.0,,,,,-53.0,100.0,,,,,,,
668,0.077,0.29,1.76,0.007,0.007,,,,0.0003875595343854093,,,,396.0,105.0,81.0,0.5954038250790089,0.5397308754800545,0.5687115859168945,,,,170.0,21.0,DC,+,1.0,200.0,MMA,580.0,2.0,429.0,532.0,27.4,78.9,-57.0,100.0,,,,,,,
669,0.075,0.32,1.83,0.006,0.007,,,,0.00023224854513527617,,,,346.0,170.0,82.0,1.357158648892594,1.7417280246090212,2.712386045315932,,,,170.0,21.0,DC,+,1.0,200.0,MMA,250.0,14.0,510.0,590.0,27.4,79.7,,,,,,,,,
670,0.075,0.32,1.83,0.006,0.007,,,,5.848257286911251e-05,,,,346.0,170.0,82.0,3.0415629387471252,4.293675730415936,3.3901465475048633,,,,170.0,21.0,DC,+,1.0,200.0,MMA,0.0,0.0,,,,,-52.0,100.0,,,,,,,
671,0.075,0.32,1.83,0.006,0.007,,,,0.000195888494297703,,,,346.0,170.0,82.0,4.2304876563245735,2.0103508918398747,2.3268276226072944,,,,170.0,21.0,DC,+,1.0,200.0,MMA,580.0,2.0,471.0,565.0,27.8,78.0,-57.0,100.0,,,,,,,
672,0.079,0.37,1.82,0.006,0.007,,,,0.00010010060247663322,,,,324.0,255.0,81.0,3.9989072751246963,4.211029752686365,1.9865138979061943,,,,170.0,21.0,DC,+,1.0,200.0,MMA,250.0,14.0,536.0,612.0,25.4,76.0,,,,,,,,,
673,0.079,0.37,1.82,0.006,0.007,,,,0.00034616856110712056,,,,324.0,255.0,81.0,0.13394090396947056,4.7694455754151415,3.674455172074769,,,,170.0,21.0,DC,+,1.0,200.0,MMA,0.0,0.0,,,,,-53.0,100.0,,,,,,,
674,0.079,0.37,1.82,0.006,0.007,,,,0.00015189823981350215,,,,324.0,255.0,81.0,2.06277198515661,1.064345722515292,3.9653305688796623,,,,170.0,21.0,DC,+,1.0,200.0,MMA,580.0,2.0,474.0,575.0,29.4,78.0,-61.0,100.0,,,,,,,
675,0.074,0.25,1.4,0.008,0.007,,,,,,,,475.0,1.0,79.0,,,,,,,170.0,21.0,DC,+,1.0,200.0,MMA,0.0,0.0,445.0,528.0,28.2,78.0,,,,,,,,,
676,0.077,0.27,1.46,0.008,0.007,,,,,,,,459.0,28.0,81.0,,,,,,,170.0,21.0,DC,+,1.0,200.0,MMA,0.0,0.0,471.0,544.0,25.2,77.0,,,,,,,,,
677,0.073,0.26,1.41,0.007,0.011,,,,,,,,392.0,90.0,83.0,,,,,,,170.0,21.0,DC,+,1.0,200.0,MMA,0.0,0.0,478.0,540.0,24.2,78.9,,,,,,,,,
678,0.074,0.3,1.45,0.007,0.009,,,,,,,,337.0,120.0,84.0,,,,,,,170.0,21.0,DC,+,1.0,200.0,MMA,0.0,0.0,480.0,538.0,27.8,79.8,,,,,,,,,
679,0.072,0.38,1.5,0.006,0.01,,,,,,,,291.0,260.0,77.0,,,,,,,170.0,21.0,DC,+,1.0,200.0,MMA,0.0,0.0,509.0,578.0,26.4,78.9,,,,,,,,,
680,0.069,0.45,1.47,0.005,0.006,,,,,,,,282.0,410.0,77.0,,,,,,,170.0,21.0,DC,+,1.0,200.0,MMA,0.0,0.0,504.0,577.0,25.8,79.8,,,,,,,,,
681,0.07,0.45,1.5,0.005,0.006,,,,,,,,294.0,550.0,75.0,,,,,,,170.0,21.0,DC,+,1.0,200.0,MMA,0.0,0.0,530.0,597.0,25.0,81.6,,,,,,,,,
682,0.074,0.28,1.58,0.008,0.008,,,,,,,,404.0,1.0291370701684994,145.0,,,,,,,170.0,21.0,DC,+,1.0,200.0,MMA,0.0,0.0,473.0,566.0,24.0,77.0,,,,,,,,,
683,0.068,0.28,1.4,0.01,0.008,,,,,,,,409.0,31.0,148.0,,,,,,,170.0,21.0,DC,+,1.0,200.0,MMA,0.0,0.0,482.0,545.0,28.0,78.9,,,,,,,,,
684,0.069,0.31,1.5,0.008,0.008,,,,,,,,400.0,51.0,160.0,,,,,,,170.0,21.0,DC,+,1.0,200.0,MMA,0.0,0.0,522.0,584.0,26.4,78.9,,,,,,,,,
685,0.07,0.29,1.5,0.008,0.009,,,,,,,,341.0,120.0,164.0,,,,,,,170.0,21.0,DC,+,1.0,200.0,MMA,0.0,0.0,513.0,573.0,25.2,76.0,,,,,,,,,
686,0.068,0.39,1.51,0.007,0.009,,,,,,,,278.0,300.0,166.0,,,,,,,170.0,21.0,DC,+,1.0,200.0,MMA,0.0,0.0,546.0,611.0,24.0,78.0,,,,,,,,,
687,0.066,0.47,1.48,0.007,0.011,,,,,,,,285.0,410.0,164.0,,,,,,,170.0,21.0,DC,+,1.0,200.0,MMA,0.0,0.0,584.0,639.0,23.0,75.0,,,,,,,,,
688,0.07,0.45,1.5,0.004,0.006,,,,,,,,297.0,590.0,155.0,,,,,,,170.0,21.0,DC,+,1.0,200.0,MMA,0.0,0.0,535.0,599.0,25.6,76.0,,,,,,,,,
689,0.073,0.27,1.66,0.009,0.008,,,,,,,,399.0,1.946588069073783,235.0,,,,,,,170.0,21.0,DC,+,1.0,200.0,MMA,0.0,0.0,505.0,607.0,24.0,76.0,,,,,,,,,
690,0.069,0.26,1.45,0.01,0.009,,,,,,,,391.0,29.0,226.0,,,,,,,170.0,21.0,DC,+,1.0,200.0,MMA,0.0,0.0,492.0,581.0,25.8,77.9,,,,,,,,,
691,0.073,0.29,1.53,0.009,0.007,,,,,,,,419.0,46.0,243.0,,,,,,,170.0,21.0,DC,+,1.0,200.0,MMA,0.0,0.0,538.0,591.0,24.9,74.5,,,,,,,,,
692,0.07,0.28,1.45,0.009,0.009,,,,,,,,315.0,120.0,239.0,,,,,,,170.0,21.0,DC,+,1.0,200.0,MMA,0.0,0.0,523.0,599.0,29.2,77.0,,,,,,,,,
693,0.067,0.4,1.48,0.006,0.008,,,,,,,,286.0,320.0,253.0,,,,,,,170.0,21.0,DC,+,1.0,200.0,MMA,0.0,0.0,546.0,621.0,23.6,76.0,,,,,,,,,
694,0.068,0.47,1.46,0.007,0.006,,,,,,,,297.0,450.0,249.0,,,,,,,170.0,21.0,DC,+,1.0,200.0,MMA,0.0,0.0,578.0,631.0,24.6,78.0,,,,,,,,,
695,0.066,0.43,1.47,0.005,0.006,,,,,,,,322.0,690.0,240.0,,,,,,,170.0,21.0,DC,+,1.0,200.0,MMA,0.0,0.0,552.0,615.0,26.4,78.0,,,,,,,,,
696,0.035,0.3,0.66,0.006,0.013,,,,,,,,490.0,,70.0,,,,,,,170.0,21.0,DC,+,1.0,150.0,MMA,0.0,0.0,392.0,466.0,31.9,80.6,-27.0,100.0,,,,,,,
697,0.035,0.3,0.66,0.006,0.013,,,,,,,,490.0,,70.0,,,,,,,170.0,21.0,DC,+,1.0,150.0,MMA,500.0,2.0,370.0,456.0,35.2,80.6,-32.0,100.0,,,,,,,
698,0.038,0.3,1.0,0.005,0.014,,,,,,,,460.0,,100.0,,,,,,,170.0,21.0,DC,+,1.0,150.0,MMA,0.0,0.0,413.0,498.0,31.2,80.6,-44.0,100.0,,,,,,,
699,0.038,0.3,1.0,0.005,0.014,,,,,,,,460.0,,100.0,,,,,,,170.0,21.0,DC,+,1.0,150.0,MMA,500.0,2.0,402.0,490.0,31.0,80.6,-44.0,100.0,,,,,,,
700,0.049,0.34,1.42,0.005,0.013,,,,,,,,410.0,,90.0,,,,,,,170.0,21.0,DC,+,1.0,150.0,MMA,0.0,0.0,468.0,551.0,29.4,78.7,-53.0,100.0,,,,,,,
701,0.049,0.34,1.42,0.005,0.013,,,,,,,,410.0,,90.0,,,,,,,170.0,21.0,DC,+,1.0,150.0,MMA,500.0,2.0,436.0,529.0,31.6,78.8,-50.0,100.0,,,,,,,
702,0.051,0.34,1.82,0.006,0.017,,,,,,,,390.0,,90.0,,,,,,,170.0,21.0,DC,+,1.0,150.0,MMA,0.0,0.0,514.0,588.0,28.0,76.8,-43.0,100.0,,,,,,,
703,0.051,0.34,1.82,0.006,0.017,,,,,,,,390.0,,90.0,,,,,,,170.0,21.0,DC,+,1.0,150.0,MMA,500.0,2.0,479.0,576.0,27.4,76.9,-36.0,100.0,,,,,,,
704,0.05,0.25,1.21,0.013,0.024,1.84,0.05,0.34,0.01,0.06,,,444.0,,143.0,,,,,,,170.0,24.0,DC,+,2.1,107.0,MMA,0.0,0.0,665.0,715.0,23.8,,-73.0,50.0,,,,,,,
705,0.05,0.25,1.21,0.013,0.024,1.84,0.05,0.34,0.01,0.06,,,444.0,,143.0,,,,,,,170.0,24.0,DC,+,2.1,107.0,MMA,620.0,1.0,673.0,680.0,23.8,,-42.0,50.0,,,,,,,
706,0.07,0.26,1.24,0.013,0.025,1.9,0.05,0.34,0.01,0.06,,,365.0,,119.0,,,,,,,170.0,24.0,DC,+,2.1,107.0,MMA,0.0,0.0,768.0,807.0,20.0,,-72.0,50.0,,,,,,,
707,0.07,0.26,1.24,0.013,0.025,1.9,0.05,0.34,0.01,0.06,,,365.0,,119.0,,,,,,,170.0,24.0,DC,+,2.1,107.0,MMA,620.0,1.0,700.0,785.0,20.6,,-28.0,50.0,,,,,,,
708,0.1,0.34,1.42,0.009,0.028,1.92,0.05,0.35,0.01,0.05,,,345.0,,87.0,,,,,,,170.0,24.0,DC,+,2.1,107.0,MMA,0.0,0.0,798.0,858.0,19.6,,-64.0,50.0,,,,,,,
709,0.1,0.34,1.42,0.009,0.028,1.92,0.05,0.35,0.01,0.05,,,345.0,,87.0,,,,,,,170.0,24.0,DC,+,2.1,107.0,MMA,620.0,1.0,765.0,858.0,20.6,,-14.0,50.0,,,,,,,
710,0.12,0.33,1.41,0.011,0.031,1.88,0.05,0.34,0.01,0.05,,,329.0,,99.0,,,,,,,170.0,24.0,DC,+,2.1,107.0,MMA,0.0,0.0,808.0,875.0,16.6,,-39.0,50.0,,,,,,,
711,0.12,0.33,1.41,0.011,0.031,1.88,0.05,0.34,0.01,0.05,,,329.0,,99.0,,,,,,,170.0,24.0,DC,+,2.1,107.0,MMA,620.0,1.0,795.0,895.0,18.0,,-3.0,50.0,,,,,,,
712,0.04,0.24,0.84,0.009,0.01,2.2,,,,0.13,,,300.0,150.0,,,,,,,,165.0,25.0,DC,-,1.0,200.0,MMA,0.0,0.0,481.0,616.0,23.0,69.0,,,,,,,,,
713,0.04,0.22,0.81,0.009,0.011,2.19,,,,0.29,,,300.0,120.0,,,,,,,,165.0,25.0,DC,-,1.0,200.0,MMA,0.0,0.0,471.0,596.0,23.0,66.0,,,,,,,,,
714,0.04,0.23,0.83,0.01,0.011,2.19,,,,0.45,,,280.0,140.0,,,,,,,,165.0,25.0,DC,-,1.0,200.0,MMA,0.0,0.0,498.0,599.0,24.0,65.0,,,,,,,,,
715,0.04,0.24,0.82,0.009,0.01,2.2,,,,0.62,,,300.0,150.0,,,,,,,,165.0,25.0,DC,-,1.0,200.0,MMA,0.0,0.0,525.0,623.0,21.0,65.0,,,,,,,,,
716,0.04,0.23,0.83,0.01,0.011,2.21,,,,0.79,,,320.0,140.0,,,,,,,,165.0,25.0,DC,-,1.0,200.0,MMA,0.0,0.0,536.0,635.0,23.0,65.0,,,,,,,,,
717,0.04,0.23,0.83,0.01,0.011,2.21,,,,1.01,,,320.0,130.0,,,,,,,,165.0,25.0,DC,-,1.0,200.0,MMA,0.0,0.0,566.0,674.0,21.0,62.0,,,,,,,,,
718,0.04,0.2,0.8,0.01,0.011,2.2,,,,1.2,,,370.0,140.0,,,,,,,,165.0,25.0,DC,-,1.0,200.0,MMA,0.0,0.0,573.0,690.0,21.0,62.0,,,,,,,,,
719,0.099,0.17,1.01,0.007,0.012,0.08,9.3,1.0,0.2,,0.0,0.0,634.0,,539.0,,,460.0,,,,180.0,34.0,DC,+,1.0,175.0,MMA,750.0,8.0,617.0,762.0,18.4,61.2,,,,,,,,,
720,0.093,0.16,1.03,0.008,0.012,0.98,9.08,0.98,0.19,,0.0,0.0,651.0,,515.0,,,430.0,,,,180.0,34.0,DC,+,1.0,175.0,MMA,750.0,8.0,551.0,751.0,19.6,64.5,,,,,,,,,
721,0.101,0.17,1.02,0.008,0.012,1.92,9.12,1.0,0.19,,0.0,0.0,664.0,,494.0,,,470.0,,,,180.0,34.0,DC,+,1.0,175.0,MMA,750.0,8.0,672.0,866.0,13.6,56.8,,,,,,,,,
722,0.095,0.16,1.02,0.007,0.012,3.01,9.17,0.96,0.19,,0.0,0.0,610.0,,489.0,,,450.0,,,,180.0,34.0,DC,+,1.0,175.0,MMA,750.0,8.0,920.0,1151.0,10.6,47.6,,,,,,,,,
723,0.096,0.16,1.01,0.007,0.013,0.0,9.16,0.99,0.19,,0.95,0.0,672.0,,552.0,,,450.0,,,,180.0,34.0,DC,+,1.0,175.0,MMA,750.0,8.0,525.0,696.0,19.8,64.4,,,,,,,,,
724,0.094,0.18,1.0,0.008,0.017,0.0,9.31,0.98,0.19,,1.89,0.0,687.0,,517.0,,,430.0,,,,180.0,34.0,DC,+,1.0,175.0,MMA,750.0,8.0,526.0,690.0,21.9,66.0,,,,,,,,,
725,0.091,0.16,1.0,0.008,0.015,0.0,9.3,0.98,0.19,,2.8,0.0,666.0,,520.0,,,410.0,,,,180.0,34.0,DC,+,1.0,175.0,MMA,750.0,8.0,481.0,672.0,23.7,66.7,,,,,,,,,
726,0.095,0.18,1.04,0.008,0.015,0.0,9.35,1.0,0.19,,0.0,1.03,656.0,,544.0,,,510.0,,,,180.0,34.0,DC,+,1.0,175.0,MMA,750.0,8.0,526.0,702.0,19.6,59.3,,,,,,,,,
727,0.096,0.2,0.99,0.007,0.015,0.0,9.25,0.91,0.19,,0.0,1.92,669.0,,526.0,,,530.0,,,,180.0,34.0,DC,+,1.0,175.0,MMA,750.0,8.0,515.0,698.0,18.9,59.0,,,,,,,,,
728,0.094,0.2,1.03,0.008,0.015,0.0,9.26,0.84,0.19,,0.0,2.99,640.0,,537.0,,,580.0,,,,180.0,34.0,DC,+,1.0,175.0,MMA,750.0,8.0,489.0,686.0,18.7,49.6,,,,,,,,,
729,0.097,0.18,1.0,0.007,0.015,0.93,9.1,0.96,0.19,,0.0,0.98,667.0,,529.0,,,460.0,,,,180.0,34.0,DC,+,1.0,175.0,MMA,750.0,8.0,531.0,738.0,17.3,58.1,,,,,,,,,
730,0.091,0.18,0.99,0.008,0.015,0.0,8.94,0.97,0.18,,0.92,0.98,695.0,,509.0,,,440.0,,,,180.0,34.0,DC,+,1.0,175.0,MMA,750.0,8.0,492.0,673.0,21.8,65.3,,,,,,,,,
731,0.09,0.17,0.97,0.008,0.015,0.0,9.2,0.96,0.18,,1.87,0.97,662.0,,523.0,,,450.0,,,,180.0,34.0,DC,+,1.0,175.0,MMA,750.0,8.0,524.0,701.0,20.7,63.7,,,,,,,,,
732,0.05,0.46,0.96,0.01,0.017,0.03,,0.01,,0.02,,,443.0,,84.0,,,,,,,170.0,21.0,DC,+,1.8,100.0,MMA,250.0,16.0,449.0,542.0,,,,,,,,,,,
733,0.05,0.46,0.96,0.01,0.017,0.03,,0.01,,0.02,,,443.0,,84.0,,,,,,,170.0,21.0,DC,+,1.8,100.0,MMA,620.0,1.0,416.0,507.0,,,,,,,,,,,
734,0.045,0.48,0.97,0.01,0.018,0.03,,0.32,,0.02,,,430.0,,107.0,,,,,,,170.0,21.0,DC,+,1.8,100.0,MMA,250.0,16.0,494.0,570.0,,,,,,,,,,,
735,0.045,0.48,0.97,0.01,0.018,0.03,,0.32,,0.02,,,430.0,,107.0,,,,,,,170.0,21.0,DC,+,1.8,100.0,MMA,620.0,1.0,485.0,584.0,,,,,,,,,,,
736,0.05,0.41,0.92,0.011,0.019,0.02,,0.51,,0.02,,,450.0,,114.0,,,,,,,170.0,21.0,DC,+,1.8,100.0,MMA,250.0,16.0,514.0,594.0,,,,,,,,,,,
737,0.05,0.41,0.92,0.011,0.019,0.02,,0.51,,0.02,,,450.0,,114.0,,,,,,,170.0,21.0,DC,+,1.8,100.0,MMA,620.0,1.0,538.0,626.0,,,,,,,,,,,
738,0.06,0.44,1.6,0.01,0.018,0.03,,0.01,,0.02,,,395.0,,102.0,,,,,,,170.0,21.0,DC,+,1.8,100.0,MMA,250.0,16.0,550.0,615.0,,,,,,,,,,,
739,0.06,0.44,1.6,0.01,0.018,0.03,,0.01,,0.02,,,395.0,,102.0,,,,,,,170.0,21.0,DC,+,1.8,100.0,MMA,620.0,1.0,494.0,556.0,,,,,,,,,,,
740,0.06,0.46,1.63,0.01,0.02,0.02,,0.34,,0.02,,,407.0,,106.0,,,,,,,170.0,21.0,DC,+,1.8,100.0,MMA,250.0,16.0,612.0,688.0,,,,,,,,,,,
741,0.06,0.46,1.63,0.01,0.02,0.02,,0.34,,0.02,,,407.0,,106.0,,,,,,,170.0,21.0,DC,+,1.8,100.0,MMA,620.0,1.0,591.0,674.0,,,,,,,,,,,
742,0.055,0.48,1.62,0.011,0.021,0.02,,0.54,,0.02,,,371.0,,93.0,,,,,,,170.0,21.0,DC,+,1.8,100.0,MMA,250.0,16.0,673.0,737.0,,,,,,,,,,,
743,0.055,0.48,1.62,0.011,0.021,0.02,,0.54,,0.02,,,371.0,,93.0,,,,,,,170.0,21.0,DC,+,1.8,100.0,MMA,620.0,1.0,628.0,727.0,,,,,,,,,,,
744,0.06,0.42,2.0,0.01,0.02,0.02,,0.01,,0.02,,,371.0,,117.0,,,,,,,170.0,21.0,DC,+,1.8,100.0,MMA,250.0,16.0,583.0,664.0,,,,,,,,,,,
745,0.06,0.42,2.0,0.01,0.02,0.02,,0.01,,0.02,,,371.0,,117.0,,,,,,,170.0,21.0,DC,+,1.8,100.0,MMA,620.0,1.0,530.0,626.0,,,,,,,,,,,
746,0.06,0.39,1.95,0.01,0.021,0.02,,0.34,,0.02,,,395.0,,125.0,,,,,,,170.0,21.0,DC,+,1.8,100.0,MMA,250.0,16.0,677.0,741.0,,,,,,,,,,,
747,0.06,0.39,1.95,0.01,0.021,0.02,,0.34,,0.02,,,395.0,,125.0,,,,,,,170.0,21.0,DC,+,1.8,100.0,MMA,620.0,1.0,632.0,709.0,,,,,,,,,,,
748,0.055,0.39,1.99,0.01,0.022,0.02,,0.54,,0.02,,,364.0,,102.0,,,,,,,170.0,21.0,DC,+,1.8,100.0,MMA,250.0,16.0,701.0,748.0,,,,,,,,,,,
749,0.055,0.39,1.99,0.01,0.022,0.02,,0.54,,0.02,,,364.0,,102.0,,,,,,,170.0,21.0,DC,+,1.8,100.0,MMA,620.0,1.0,693.0,783.0,,,,,,,,,,,
750,0.03,0.45,0.78,0.013,0.01,,,,,,,,336.0,140.0,95.0,90.0,,,60.0,10.0,20.0,180.0,23.0,DC,+,1.0,250.0,MMA,0.0,0.0,408.0,,,,,,,,,,,,
751,0.03,0.45,0.78,0.013,0.01,,,,,,,,336.0,140.0,95.0,90.0,,,60.0,10.0,20.0,180.0,23.0,DC,+,1.0,250.0,MMA,0.0,0.0,,,,,-60.0,5.0,,,,,,,
752,0.03,0.45,0.78,0.013,0.01,,,,,,,,336.0,140.0,95.0,90.0,,,60.0,10.0,20.0,180.0,23.0,DC,+,1.0,250.0,MMA,0.0,0.0,,,,,-40.0,12.0,,,,,,,
753,0.03,0.45,0.78,0.013,0.01,,,,,,,,336.0,140.0,95.0,90.0,,,60.0,10.0,20.0,180.0,23.0,DC,+,1.0,250.0,MMA,0.0,0.0,,,,,-20.0,48.0,,,,,,,
754,0.03,0.45,0.78,0.013,0.01,,,,,,,,336.0,140.0,95.0,90.0,,,60.0,10.0,20.0,180.0,23.0,DC,+,1.0,250.0,MMA,0.0,0.0,,,,,0.0,136.0,,,,,,,
755,0.03,0.45,0.78,0.013,0.01,,,,,,,,336.0,140.0,95.0,90.0,,,60.0,10.0,20.0,180.0,23.0,DC,+,1.0,250.0,MMA,0.0,0.0,,,,,20.0,212.0,,,,,,,
756,0.032,0.45,1.27,0.008,0.01,,,,,,,,321.0,130.0,94.0,90.0,,,60.0,10.0,30.0,180.0,23.0,DC,+,1.0,250.0,MMA,0.0,0.0,440.0,,,,,,,,,,,,
757,0.032,0.45,1.27,0.008,0.01,,,,,,,,321.0,130.0,94.0,90.0,,,60.0,10.0,30.0,180.0,23.0,DC,+,1.0,250.0,MMA,0.0,0.0,,,,,-60.0,10.0,,,,,,,
758,0.032,0.45,1.27,0.008,0.01,,,,,,,,321.0,130.0,94.0,90.0,,,60.0,10.0,30.0,180.0,23.0,DC,+,1.0,250.0,MMA,0.0,0.0,,,,,-40.0,21.0,,,,,,,
759,0.032,0.45,1.27,0.008,0.01,,,,,,,,321.0,130.0,94.0,90.0,,,60.0,10.0,30.0,180.0,23.0,DC,+,1.0,250.0,MMA,0.0,0.0,,,,,-20.0,38.0,,,,,,,
760,0.032,0.45,1.27,0.008,0.01,,,,,,,,321.0,130.0,94.0,90.0,,,60.0,10.0,30.0,180.0,23.0,DC,+,1.0,250.0,MMA,0.0,0.0,,,,,0.0,152.0,,,,,,,
761,0.032,0.45,1.27,0.008,0.01,,,,,,,,321.0,130.0,94.0,90.0,,,60.0,10.0,30.0,180.0,23.0,DC,+,1.0,250.0,MMA,0.0,0.0,,,,,20.0,195.0,,,,,,,
762,0.031,0.42,1.71,0.004,0.01,,,,,,,,297.0,110.0,109.0,80.0,,,60.0,10.0,30.0,180.0,23.0,DC,+,1.0,250.0,MMA,0.0,0.0,488.0,,,,,,,,,,,,
763,0.031,0.42,1.71,0.004,0.01,,,,,,,,297.0,110.0,109.0,80.0,,,60.0,10.0,30.0,180.0,23.0,DC,+,1.0,250.0,MMA,0.0,0.0,,,,,-60.0,29.0,,,,,,,
764,0.031,0.42,1.71,0.004,0.01,,,,,,,,297.0,110.0,109.0,80.0,,,60.0,10.0,30.0,180.0,23.0,DC,+,1.0,250.0,MMA,0.0,0.0,,,,,-40.0,71.0,,,,,,,
765,0.031,0.42,1.71,0.004,0.01,,,,,,,,297.0,110.0,109.0,80.0,,,60.0,10.0,30.0,180.0,23.0,DC,+,1.0,250.0,MMA,0.0,0.0,,,,,-20.0,143.0,,,,,,,
766,0.031,0.42,1.71,0.004,0.01,,,,,,,,297.0,110.0,109.0,80.0,,,60.0,10.0,30.0,180.0,23.0,DC,+,1.0,250.0,MMA,0.0,0.0,,,,,0.0,186.0,,,,,,,
767,0.031,0.42,1.71,0.004,0.01,,,,,,,,297.0,110.0,109.0,80.0,,,60.0,10.0,30.0,180.0,23.0,DC,+,1.0,250.0,MMA,0.0,0.0,,,,,20.0,195.0,,,,,,,
768,0.032,0.45,2.05,0.002,0.01,,,,,,,,320.0,120.0,119.0,90.0,,,60.0,10.0,50.0,180.0,23.0,DC,+,1.0,250.0,MMA,0.0,0.0,506.0,,,,,,,,,,,,
769,0.032,0.45,2.05,0.002,0.01,,,,,,,,320.0,120.0,119.0,90.0,,,60.0,10.0,50.0,180.0,23.0,DC,+,1.0,250.0,MMA,0.0,0.0,,,,,-60.0,57.0,,,,,,,
770,0.032,0.45,2.05,0.002,0.01,,,,,,,,320.0,120.0,119.0,90.0,,,60.0,10.0,50.0,180.0,23.0,DC,+,1.0,250.0,MMA,0.0,0.0,,,,,-40.0,88.0,,,,,,,
771,0.032,0.45,2.05,0.002,0.01,,,,,,,,320.0,120.0,119.0,90.0,,,60.0,10.0,50.0,180.0,23.0,DC,+,1.0,250.0,MMA,0.0,0.0,,,,,-20.0,143.0,,,,,,,
772,0.032,0.45,2.05,0.002,0.01,,,,,,,,320.0,120.0,119.0,90.0,,,60.0,10.0,50.0,180.0,23.0,DC,+,1.0,250.0,MMA,0.0,0.0,,,,,0.0,167.0,,,,,,,
773,0.032,0.45,2.05,0.002,0.01,,,,,,,,320.0,120.0,119.0,90.0,,,60.0,10.0,50.0,180.0,23.0,DC,+,1.0,250.0,MMA,0.0,0.0,,,,,20.0,183.0,,,,,,,
774,0.059,0.34,0.77,0.01,0.01,,,,,,,,306.0,110.0,66.0,70.0,,,30.0,10.0,10.0,180.0,23.0,DC,+,1.0,250.0,MMA,0.0,0.0,400.0,,,,,,,,,,,,
775,0.059,0.34,0.77,0.01,0.01,,,,,,,,306.0,110.0,66.0,70.0,,,30.0,10.0,10.0,180.0,23.0,DC,+,1.0,250.0,MMA,0.0,0.0,,,,,-60.0,43.0,,,,,,,
776,0.059,0.34,0.77,0.01,0.01,,,,,,,,306.0,110.0,66.0,70.0,,,30.0,10.0,10.0,180.0,23.0,DC,+,1.0,250.0,MMA,0.0,0.0,,,,,-40.0,98.0,,,,,,,
777,0.059,0.34,0.77,0.01,0.01,,,,,,,,306.0,110.0,66.0,70.0,,,30.0,10.0,10.0,180.0,23.0,DC,+,1.0,250.0,MMA,0.0,0.0,,,,,-20.0,157.0,,,,,,,
778,0.059,0.34,0.77,0.01,0.01,,,,,,,,306.0,110.0,66.0,70.0,,,30.0,10.0,10.0,180.0,23.0,DC,+,1.0,250.0,MMA,0.0,0.0,,,,,0.0,190.0,,,,,,,
779,0.059,0.34,0.77,0.01,0.01,,,,,,,,306.0,110.0,66.0,70.0,,,30.0,10.0,10.0,180.0,23.0,DC,+,1.0,250.0,MMA,0.0,0.0,,,,,20.0,200.0,,,,,,,
780,0.059,0.33,1.09,0.008,0.01,,,,,,,,310.0,100.0,64.0,70.0,,,50.0,10.0,50.0,180.0,23.0,DC,+,1.0,250.0,MMA,0.0,0.0,430.0,,,,,,,,,,,,
781,0.059,0.33,1.09,0.008,0.01,,,,,,,,310.0,100.0,64.0,70.0,,,50.0,10.0,50.0,180.0,23.0,DC,+,1.0,250.0,MMA,0.0,0.0,,,,,-60.0,12.0,,,,,,,
782,0.059,0.33,1.09,0.008,0.01,,,,,,,,310.0,100.0,64.0,70.0,,,50.0,10.0,50.0,180.0,23.0,DC,+,1.0,250.0,MMA,0.0,0.0,,,,,-40.0,86.0,,,,,,,
783,0.059,0.33,1.09,0.008,0.01,,,,,,,,310.0,100.0,64.0,70.0,,,50.0,10.0,50.0,180.0,23.0,DC,+,1.0,250.0,MMA,0.0,0.0,,,,,-20.0,124.0,,,,,,,
784,0.059,0.33,1.09,0.008,0.01,,,,,,,,310.0,100.0,64.0,70.0,,,50.0,10.0,50.0,180.0,23.0,DC,+,1.0,250.0,MMA,0.0,0.0,,,,,0.0,176.0,,,,,,,
785,0.059,0.33,1.09,0.008,0.01,,,,,,,,310.0,100.0,64.0,70.0,,,50.0,10.0,50.0,180.0,23.0,DC,+,1.0,250.0,MMA,0.0,0.0,,,,,20.0,181.0,,,,,,,
786,0.059,0.3,1.44,0.006,0.01,,,,,,,,305.0,90.0,65.0,70.0,,,40.0,10.0,50.0,180.0,23.0,DC,+,1.0,250.0,MMA,0.0,0.0,473.0,,,,,,,,,,,,
787,0.059,0.3,1.44,0.006,0.01,,,,,,,,305.0,90.0,65.0,70.0,,,40.0,10.0,50.0,180.0,23.0,DC,+,1.0,250.0,MMA,0.0,0.0,,,,,-60.0,20.0,,,,,,,
788,0.059,0.3,1.44,0.006,0.01,,,,,,,,305.0,90.0,65.0,70.0,,,40.0,10.0,50.0,180.0,23.0,DC,+,1.0,250.0,MMA,0.0,0.0,,,,,-40.0,129.0,,,,,,,
789,0.059,0.3,1.44,0.006,0.01,,,,,,,,305.0,90.0,65.0,70.0,,,40.0,10.0,50.0,180.0,23.0,DC,+,1.0,250.0,MMA,0.0,0.0,,,,,-20.0,143.0,,,,,,,
790,0.059,0.3,1.44,0.006,0.01,,,,,,,,305.0,90.0,65.0,70.0,,,40.0,10.0,50.0,180.0,23.0,DC,+,1.0,250.0,MMA,0.0,0.0,,,,,0.0,171.0,,,,,,,
791,0.059,0.3,1.44,0.006,0.01,,,,,,,,305.0,90.0,65.0,70.0,,,40.0,10.0,50.0,180.0,23.0,DC,+,1.0,250.0,MMA,0.0,0.0,,,,,20.0,179.0,,,,,,,
792,0.065,0.33,1.83,0.003,0.01,,,,,,,,291.0,90.0,76.0,70.0,,,40.0,10.0,50.0,180.0,23.0,DC,+,1.0,250.0,MMA,0.0,0.0,496.0,,,,,,,,,,,,
793,0.065,0.33,1.83,0.003,0.01,,,,,,,,291.0,90.0,76.0,70.0,,,40.0,10.0,50.0,180.0,23.0,DC,+,1.0,250.0,MMA,0.0,0.0,,,,,-60.0,88.0,,,,,,,
794,0.065,0.33,1.83,0.003,0.01,,,,,,,,291.0,90.0,76.0,70.0,,,40.0,10.0,50.0,180.0,23.0,DC,+,1.0,250.0,MMA,0.0,0.0,,,,,-40.0,121.0,,,,,,,
795,0.065,0.33,1.83,0.003,0.01,,,,,,,,291.0,90.0,76.0,70.0,,,40.0,10.0,50.0,180.0,23.0,DC,+,1.0,250.0,MMA,0.0,0.0,,,,,-20.0,150.0,,,,,,,
796,0.065,0.33,1.83,0.003,0.01,,,,,,,,291.0,90.0,76.0,70.0,,,40.0,10.0,50.0,180.0,23.0,DC,+,1.0,250.0,MMA,0.0,0.0,,,,,0.0,152.0,,,,,,,
797,0.065,0.33,1.83,0.003,0.01,,,,,,,,291.0,90.0,76.0,70.0,,,40.0,10.0,50.0,180.0,23.0,DC,+,1.0,250.0,MMA,0.0,0.0,,,,,20.0,174.0,,,,,,,
798,0.09,0.41,0.78,0.013,0.01,,,,,,,,421.0,140.0,36.0,30.0,,,50.0,40.0,40.0,180.0,23.0,DC,+,1.0,250.0,MMA,0.0,0.0,430.0,,,,,,,,,,,,
799,0.09,0.41,0.78,0.013,0.01,,,,,,,,421.0,140.0,36.0,30.0,,,50.0,40.0,40.0,180.0,23.0,DC,+,1.0,250.0,MMA,0.0,0.0,,,,,-60.0,39.0,,,,,,,
800,0.09,0.41,0.78,0.013,0.01,,,,,,,,421.0,140.0,36.0,30.0,,,50.0,40.0,40.0,180.0,23.0,DC,+,1.0,250.0,MMA,0.0,0.0,,,,,-40.0,95.0,,,,,,,
801,0.09,0.41,0.78,0.013,0.01,,,,,,,,421.0,140.0,36.0,30.0,,,50.0,40.0,40.0,180.0,23.0,DC,+,1.0,250.0,MMA,0.0,0.0,,,,,-20.0,160.0,,,,,,,
802,0.09,0.41,0.78,0.013,0.01,,,,,,,,421.0,140.0,36.0,30.0,,,50.0,40.0,40.0,180.0,23.0,DC,+,1.0,250.0,MMA,0.0,0.0,,,,,0.0,148.0,,,,,,,
803,0.09,0.41,0.78,0.013,0.01,,,,,,,,421.0,140.0,36.0,30.0,,,50.0,40.0,40.0,180.0,23.0,DC,+,1.0,250.0,MMA,0.0,0.0,,,,,20.0,198.0,,,,,,,
804,0.089,0.35,1.18,0.011,0.01,,,,,,,,404.0,120.0,73.0,80.0,,,50.0,30.0,30.0,180.0,23.0,DC,+,1.0,250.0,MMA,0.0,0.0,450.0,,,,,,,,,,,,
805,0.089,0.35,1.18,0.011,0.01,,,,,,,,404.0,120.0,73.0,80.0,,,50.0,30.0,30.0,180.0,23.0,DC,+,1.0,250.0,MMA,0.0,0.0,,,,,-60.0,60.0,,,,,,,
806,0.089,0.35,1.18,0.011,0.01,,,,,,,,404.0,120.0,73.0,80.0,,,50.0,30.0,30.0,180.0,23.0,DC,+,1.0,250.0,MMA,0.0,0.0,,,,,-40.0,117.0,,,,,,,
807,0.089,0.35,1.18,0.011,0.01,,,,,,,,404.0,120.0,73.0,80.0,,,50.0,30.0,30.0,180.0,23.0,DC,+,1.0,250.0,MMA,0.0,0.0,,,,,-20.0,162.0,,,,,,,
808,0.089,0.35,1.18,0.011,0.01,,,,,,,,404.0,120.0,73.0,80.0,,,50.0,30.0,30.0,180.0,23.0,DC,+,1.0,250.0,MMA,0.0,0.0,,,,,0.0,186.0,,,,,,,
809,0.089,0.35,1.18,0.011,0.01,,,,,,,,404.0,120.0,73.0,80.0,,,50.0,30.0,30.0,180.0,23.0,DC,+,1.0,250.0,MMA,0.0,0.0,,,,,20.0,188.0,,,,,,,
810,0.088,0.37,1.59,0.011,0.01,,,,,,,,491.0,120.0,77.0,30.0,,,50.0,50.0,40.0,180.0,23.0,DC,+,1.0,250.0,MMA,0.0,0.0,478.0,,,,,,,,,,,,
811,0.088,0.37,1.59,0.011,0.01,,,,,,,,491.0,120.0,77.0,30.0,,,50.0,50.0,40.0,180.0,23.0,DC,+,1.0,250.0,MMA,0.0,0.0,,,,,-60.0,81.0,,,,,,,
812,0.088,0.37,1.59,0.011,0.01,,,,,,,,491.0,120.0,77.0,30.0,,,50.0,50.0,40.0,180.0,23.0,DC,+,1.0,250.0,MMA,0.0,0.0,,,,,-40.0,110.0,,,,,,,
