Repository: MatteoDebart/apprAuto-projet

# Install prerequesites

```bash
pip install -r requirements.txt
```

# How to use our code

The notebook results.ipynb already contains most of our graphs and can be rerun at will.

In the folder models, there are script to train specific models. These can also be run directly (and an output is stored in ./models/pickels/)

# Code structure

```
.
├── welddb                        # Contains our dataset
├── dataset_analysis              # Files used to realize MNAR/MCAR/MAR analysis and PCA
├── backlog                       # File to realize PLS that was not included in the report
├── models                        # Models related repository

File: table.csv (part 4 of 7)
,Carbon concentration / (weight%),Silicon concentration / (weight%),Manganese concentration / (weight%),Sulphur concentration / (weight%),Phosphorus concentration / (weight%),Nickel concentration / (weight%),Chromium concentration / (weight%),Molybdenum concentration / (weight%),Vanadium concentration / (weight%),Copper concentration / (weight%),Cobalt concentration / (weight%),Tungsten concentration / (weight%),Oxygen concentration / parts per million by weight,Titanium concentration / parts per million by weight,Nitrogen concentration / parts per million by weight,Aluminium concentration / parts per million by weight,Boron concentration / parts per million by weight,Niobium concentration / parts per million by weight,Tin concentration / parts per million by weight,Arsenic concentration / parts per million by weight,Antimony concentration / parts per million by weight,Current / A,Voltage / V,AC or DC,Electrode positive or negative,Heat input / kJmm-1,Interpass temperature / °C,Type of weld,Post weld heat treatment temperature / °C,Post weld heat treatment time / hours,Yield strength / MPa,Ultimate tensile strength / MPa,Elongation / %,Reduction of Area / %,Charpy temperature / °C,Charpy impact toughness / J,Hardness / kgmm-2,50% FATT,Primary ferrite in microstructure / %,Ferrite with second phase / %,Acicular ferrite / %,Martensite / %,Ferrite with carbide aggreagate / %
813,0.088,0.37,1.59,0.011,0.01,,,,,,,,491.0,120.0,77.0,30.0,,,50.0,50.0,40.0,180.0,23.0,DC,+,1.0,250.0,MMA,0.0,0.0,,,,,-20.0,157.0,,,,,,,
814,0.088,0.37,1.59,0.011,0.01,,,,,,,,491.0,120.0,77.0,30.0,,,50.0,50.0,40.0,180.0,23.0,DC,+,1.0,250.0,MMA,0.0,0.0,,,,,0.0,160.0,,,,,,,
815,0.088,0.37,1.59,0.011,0.01,,,,,,,,491.0,120.0,77.0,30.0,,,50.0,50.0,40.0,180.0,23.0,DC,+,1.0,250.0,MMA,0.0,0.0,,,,,20.0,174.0,,,,,,,
816,0.098,0.39,2.25,0.008,0.014,,,,,,,,330.0,130.0,88.0,30.0,,,60.0,50.0,50.0,180.0,23.0,DC,+,1.0,250.0,MMA,0.0,0.0,541.0,,,,,,,,,,,,
817,0.098,0.39,2.25,0.008,0.014,,,,,,,,330.0,130.0,88.0,30.0,,,60.0,50.0,50.0,180.0,23.0,DC,+,1.0,250.0,MMA,0.0,0.0,,,,,-60.0,53.0,,,,,,,
818,0.098,0.39,2.25,0.008,0.014,,,,,,,,330.0,130.0,88.0,30.0,,,60.0,50.0,50.0,180.0,23.0,DC,+,1.0,250.0,MMA,0.0,0.0,,,,,-40.0,95.0,,,,,,,
819,0.098,0.39,2.25,0.008,0.014,,,,,,,,330.0,130.0,88.0,30.0,,,60.0,50.0,50.0,180.0,23.0,DC,+,1.0,250.0,MMA,0.0,0.0,,,,,-20.0,126.0,,,,,,,
820,0.098,0.39,2.25,0.008,0.014,,,,,,,,330.0,130.0,88.0,30.0,,,60.0,50.0,50.0,180.0,23.0,DC,+,1.0,250.0,MMA,0.0,0.0,,,,,0.0,148.0,,,,,,,
821,0.098,0.39,2.25,0.008,0.014,,,,,,,,330.0,130.0,88.0,30.0,,,60.0,50.0,50.0,180.0,23.0,DC,+,1.0,250.0,MMA,0.0,0.0,,,,,20.0,188.0,,,,,,,
822,0.12,0.43,0.86,0.011,0.014,,,,,,,,329.0,150.0,54.0,50.0,,,50.0,30.0,30.0,180.0,23.0,DC,+,1.0,250.0,MMA,0.0,0.0,445.0,,,,,,,,,,,,
823,0.12,0.43,0.86,0.011,0.014,,,,,,,,329.0,150.0,54.0,50.0,,,50.0,30.0,30.0,180.0,23.0,DC,+,1.0,250.0,MMA,0.0,0.0,,,,,-60.0,86.0,,,,,,,
824,0.12,0.43,0.86,0.011,0.014,,,,,,,,329.0,150.0,54.0,50.0,,,50.0,30.0,30.0,180.0,23.0,DC,+,1.0,250.0,MMA,0.0,0.0,,,,,-40.0,114.0,,,,,,,
825,0.12,0.43,0.86,0.011,0.014,,,,,,,,329.0,150.0,54.0,50.0,,,50.0,30.0,30.0,180.0,23.0,DC,+,1.0,250.0,MMA,0.0,0.0,,,,,-20.0,140.0,,,,,,,
826,0.12,0.43,0.86,0.011,0.014,,,,,,,,329.0,150.0,54.0,50.0,,,50.0,30.0,30.0,180.0,23.0,DC,+,1.0,250.0,MMA,0.0,0.0,,,,,0.0,183.0,,,,,,,
827,0.12,0.43,0.86,0.011,0.014,,,,,,,,329.0,150.0,54.0,50.0,,,50.0,30.0,30.0,180.0,23.0,DC,+,1.0,250.0,MMA,0.0,0.0,,,,,20.0,190.0,,,,,,,
828,0.12,0.44,1.35,0.01,0.014,,,,,,,,326.0,150.0,55.0,30.0,,,60.0,50.0,60.0,180.0,23.0,DC,+,1.0,250.0,MMA,0.0,0.0,516.0,,,,,,,,,,,,
829,0.12,0.44,1.35,0.01,0.014,,,,,,,,326.0,150.0,55.0,30.0,,,60.0,50.0,60.0,180.0,23.0,DC,+,1.0,250.0,MMA,0.0,0.0,,,,,-60.0,100.0,,,,,,,
830,0.12,0.44,1.35,0.01,0.014,,,,,,,,326.0,150.0,55.0,30.0,,,60.0,50.0,60.0,180.0,23.0,DC,+,1.0,250.0,MMA,0.0,0.0,,,,,-40.0,138.0,,,,,,,
831,0.12,0.44,1.35,0.01,0.014,,,,,,,,326.0,150.0,55.0,30.0,,,60.0,50.0,60.0,180.0,23.0,DC,+,1.0,250.0,MMA,0.0,0.0,,,,,-20.0,145.0,,,,,,,
832,0.12,0.44,1.35,0.01,0.014,,,,,,,,326.0,150.0,55.0,30.0,,,60.0,50.0,60.0,180.0,23.0,DC,+,1.0,250.0,MMA,0.0,0.0,,,,,0.0,162.0,,,,,,,
833,0.12,0.44,1.35,0.01,0.014,,,,,,,,326.0,150.0,55.0,30.0,,,60.0,50.0,60.0,180.0,23.0,DC,+,1.0,250.0,MMA,0.0,0.0,,,,,20.0,176.0,,,,,,,
834,0.13,0.37,1.83,0.01,0.011,,,,,,,,318.0,130.0,63.0,30.0,,,60.0,50.0,50.0,180.0,23.0,DC,+,1.0,250.0,MMA,0.0,0.0,526.0,,,,,,,,,,,,
835,0.13,0.37,1.83,0.01,0.011,,,,,,,,318.0,130.0,63.0,30.0,,,60.0,50.0,50.0,180.0,23.0,DC,+,1.0,250.0,MMA,0.0,0.0,,,,,-60.0,89.0,,,,,,,
836,0.13,0.37,1.83,0.01,0.011,,,,,,,,318.0,130.0,63.0,30.0,,,60.0,50.0,50.0,180.0,23.0,DC,+,1.0,250.0,MMA,0.0,0.0,,,,,-40.0,114.0,,,,,,,
837,0.13,0.37,1.83,0.01,0.011,,,,,,,,318.0,130.0,63.0,30.0,,,60.0,50.0,50.0,180.0,23.0,DC,+,1.0,250.0,MMA,0.0,0.0,,,,,-20.0,136.0,,,,,,,
838,0.13,0.37,1.83,0.01,0.011,,,,,,,,318.0,130.0,63.0,30.0,,,60.0,50.0,50.0,180.0,23.0,DC,+,1.0,250.0,MMA,0.0,0.0,,,,,0.0,167.0,,,,,,,
839,0.13,0.37,1.83,0.01,0.011,,,,,,,,318.0,130.0,63.0,30.0,,,60.0,50.0,50.0,180.0,23.0,DC,+,1.0,250.0,MMA,0.0,0.0,,,,,20.0,174.0,,,,,,,
840,0.11,0.36,2.18,0.008,0.011,,,,,,,,342.0,120.0,74.0,30.0,,,60.0,70.0,80.0,180.0,23.0,DC,+,1.0,250.0,MMA,0.0,0.0,617.0,,,,,,,,,,,,
841,0.11,0.36,2.18,0.008,0.011,,,,,,,,342.0,120.0,74.0,30.0,,,60.0,70.0,80.0,180.0,23.0,DC,+,1.0,250.0,MMA,0.0,0.0,,,,,-60.0,52.0,,,,,,,
842,0.11,0.36,2.18,0.008,0.011,,,,,,,,342.0,120.0,74.0,30.0,,,60.0,70.0,80.0,180.0,23.0,DC,+,1.0,250.0,MMA,0.0,0.0,,,,,-40.0,64.0,,,,,,,
843,0.11,0.36,2.18,0.008,0.011,,,,,,,,342.0,120.0,74.0,30.0,,,60.0,70.0,80.0,180.0,23.0,DC,+,1.0,250.0,MMA,0.0,0.0,,,,,-20.0,107.0,,,,,,,
844,0.11,0.36,2.18,0.008,0.011,,,,,,,,342.0,120.0,74.0,30.0,,,60.0,70.0,80.0,180.0,23.0,DC,+,1.0,250.0,MMA,0.0,0.0,,,,,0.0,129.0,,,,,,,
845,0.11,0.36,2.18,0.008,0.011,,,,,,,,342.0,120.0,74.0,30.0,,,60.0,70.0,80.0,180.0,23.0,DC,+,1.0,250.0,MMA,0.0,0.0,,,,,20.0,162.0,,,,,,,
846,0.057,0.62,1.22,0.01,0.012,0.05,0.09,,0.011,,,,1100.0,180.0,43.0,70.0,1.0,30.0,,,,280.0,30.0,DC,+,2.8,200.0,FCA,200.0,14.0,,538.0,,,,,,,,,,,
847,0.053,0.68,1.3,0.01,0.01,0.04,0.06,,0.009,,,,1300.0,170.0,39.0,70.0,1.0,30.0,,,,280.0,30.0,DC,+,2.8,200.0,FCA,200.0,14.0,,552.0,,,,,,,,,,,
848,0.058,0.59,1.12,0.013,0.015,0.03,0.12,,0.015,,,,640.0,80.0,73.0,110.0,1.0,20.0,,,,280.0,30.0,DC,+,2.8,200.0,FCA,200.0,14.0,,552.0,,,,,,,,,,,
849,0.053,0.7,1.28,0.013,0.015,0.03,0.1,,0.015,,,,622.0,80.0,71.0,120.0,2.0,20.0,,,,280.0,30.0,DC,+,2.8,200.0,FCA,200.0,14.0,,557.0,,,,,,,,,,,
850,0.055,0.42,0.9,0.016,0.012,0.55,0.06,,0.012,,,,780.0,220.0,46.0,20.0,1.0,70.0,,,,285.0,32.0,DC,+,2.9,200.0,FCA,200.0,14.0,,552.0,,,,,,,,,,,
851,0.069,0.56,1.12,0.016,0.011,0.58,0.06,,0.013,,,,837.0,280.0,41.0,30.0,3.0,90.0,,,,280.0,30.0,DC,+,2.8,200.0,FCA,200.0,14.0,,572.0,,,,,,,,,,,
852,0.065,0.59,1.17,0.015,0.011,0.62,0.05,,0.013,,,,781.0,260.0,34.0,30.0,3.0,100.0,,,,280.0,30.0,DC,+,2.8,200.0,FCA,200.0,14.0,,582.0,,,,,,,,,,,
853,0.066,0.23,0.79,0.015,0.015,0.03,0.11,,0.013,,,,796.0,310.0,70.0,210.0,16.0,70.0,,,,285.0,32.0,DC,+,2.9,200.0,FCA,200.0,14.0,,498.0,,,,,,,,,,,
854,0.067,0.39,1.12,0.014,0.016,0.03,0.1,,0.016,,,,684.0,570.0,74.0,460.0,28.0,100.0,,,,280.0,30.0,DC,+,2.8,200.0,FCA,200.0,14.0,,538.0,,,,,,,,,,,
855,0.062,0.37,1.1,0.015,0.014,0.02,0.08,,0.015,,,,816.0,390.0,69.0,510.0,28.0,10.0,,,,280.0,30.0,DC,+,2.8,200.0,FCA,200.0,14.0,,533.0,,,,,,,,,,,
856,0.055,0.34,0.81,0.01,0.009,0.02,0.05,,0.011,,,,466.0,20.0,59.0,40.0,1.0,10.0,,,,285.0,32.0,DC,+,2.9,200.0,FCA,200.0,14.0,,491.0,,,,,,,,,,,
857,0.066,0.56,1.14,0.01,0.011,0.02,0.07,,0.016,,,,495.0,30.0,34.0,40.0,1.0,30.0,,,,280.0,30.0,DC,+,2.8,200.0,FCA,200.0,14.0,,533.0,,,,,,,,,,,
858,0.067,0.51,1.08,0.013,0.011,0.02,0.08,,0.015,,,,412.0,30.0,46.0,40.0,1.0,20.0,,,,280.0,30.0,DC,+,2.8,200.0,FCA,200.0,14.0,,533.0,,,,,,,,,,,
859,0.054,0.5,1.68,0.009,0.015,0.01,0.1,,0.008,,,,690.0,70.0,48.0,110.0,1.0,20.0,,,,280.0,30.0,DC,+,2.8,200.0,FCA,200.0,14.0,,557.0,,,,,,,,,,,
860,0.046,0.53,1.74,0.008,0.015,0.01,0.09,,0.006,,,,736.0,80.0,37.0,130.0,1.0,20.0,,,,280.0,30.0,DC,+,2.8,200.0,FCA,200.0,14.0,,552.0,,,,,,,,,,,
861,0.07,0.46,1.19,0.01,0.018,0.01,0.1,,0.016,,,,771.0,430.0,46.0,370.0,19.0,70.0,,,,280.0,30.0,DC,+,2.8,200.0,FCA,200.0,14.0,,538.0,,,,,,,,,,,
862,0.059,0.46,1.25,0.009,0.015,0.01,0.06,,0.013,,,,788.0,410.0,57.0,440.0,19.0,60.0,,,,280.0,30.0,DC,+,2.8,200.0,FCA,200.0,14.0,,535.0,,,,,,,,,,,
863,0.068,0.35,1.06,0.006,0.009,,0.027,,,,,,416.0,36.0,63.0,,,,,,,170.0,21.0,DC,+,1.0,200.0,MMA,0.0,0.0,,,,,-62.0,100.0,,,,,,,
864,0.068,0.35,1.06,0.006,0.009,,0.027,,,,,,416.0,36.0,63.0,,,,,,,170.0,21.0,DC,+,1.0,200.0,MMA,580.0,2.0,,,,,-78.0,100.0,,,,,,,
865,0.071,0.36,1.09,0.006,0.009,,0.41,,,,,,418.0,41.0,71.0,,,,,,,170.0,21.0,DC,+,1.0,200.0,MMA,0.0,0.0,,,,,-61.0,100.0,,,,,,,
866,0.071,0.36,1.09,0.006,0.009,,0.41,,,,,,418.0,41.0,71.0,,,,,,,170.0,21.0,DC,+,1.0,200.0,MMA,580.0,2.0,,,,,-73.0,100.0,,,,,,,
867,0.072,0.35,1.05,0.005,0.007,,0.79,,,,,,421.0,37.0,73.0,,,,,,,170.0,21.0,DC,+,1.0,200.0,MMA,0.0,0.0,,,,,-63.0,100.0,,,,,,,
868,0.072,0.35,1.05,0.005,0.007,,0.79,,,,,,421.0,37.0,73.0,,,,,,,170.0,21.0,DC,+,1.0,200.0,MMA,580.0,2.0,,,,,-68.0,100.0,,,,,,,
869,0.075,0.35,1.09,0.006,0.008,,1.22,,,,,,424.0,52.0,87.0,,,,,,,170.0,21.0,DC,+,1.0,200.0,MMA,0.0,0.0,,,,,-57.0,100.0,,,,,,,
870,0.075,0.35,1.09,0.006,0.008,,1.22,,,,,,424.0,52.0,87.0,,,,,,,170.0,21.0,DC,+,1.0,200.0,MMA,580.0,2.0,,,,,-60.0,100.0,,,,,,,
871,0.07,0.34,1.06,0.006,0.008,,1.57,,,,,,463.0,41.0,85.0,,,,,,,170.0,21.0,DC,+,1.0,200.0,MMA,0.0,0.0,,,,,-40.0,100.0,,,,,,,
872,0.07,0.34,1.06,0.006,0.008,,1.57,,,,,,463.0,41.0,85.0,,,,,,,170.0,21.0,DC,+,1.0,200.0,MMA,580.0,2.0,,,,,-48.0,100.0,,,,,,,
873,0.073,0.34,1.07,0.006,0.007,,1.97,,,,,,430.0,40.0,89.0,,,,,,,170.0,21.0,DC,+,1.0,200.0,MMA,0.0,0.0,,,,,-25.0,100.0,,,,,,,
874,0.073,0.34,1.07,0.006,0.007,,1.97,,,,,,430.0,40.0,89.0,,,,,,,170.0,21.0,DC,+,1.0,200.0,MMA,580.0,2.0,,,,,-40.0,100.0,,,,,,,
875,0.077,0.35,1.05,0.006,0.008,,2.28,,,,,,424.0,37.0,88.0,,,,,,,170.0,21.0,DC,+,1.0,200.0,MMA,0.0,0.0,,,,,1.0,100.0,,,,,,,
876,0.077,0.35,1.05,0.006,0.008,,2.28,,,,,,424.0,37.0,88.0,,,,,,,170.0,21.0,DC,+,1.0,200.0,MMA,580.0,2.0,,,,,-25.0,100.0,,,,,,,
877,0.072,0.38,1.09,0.006,0.009,,2.8,,,,,,467.0,33.0,85.0,,,,,,,170.0,21.0,DC,+,1.0,200.0,MMA,0.0,0.0,,,,,20.0,100.0,,,,,,,
878,0.072,0.38,1.09,0.006,0.009,,2.8,,,,,,467.0,33.0,85.0,,,,,,,170.0,21.0,DC,+,1.0,200.0,MMA,580.0,2.0,,,,,1.0,100.0,,,,,,,
879,0.05,0.29,0.72,0.007,0.009,0.77,0.52,0.23,,1.19,,,250.0,70.0,80.0,210.0,21.0,330.0,,,,680.0,34.0,DC,+,2.0,200.0,SA,0.0,0.0,649.0,,,,,,257.0,6.0,,,,,
880,0.05,0.27,0.75,0.006,0.01,0.75,0.5,0.23,,1.05,,,190.0,70.0,80.0,180.0,21.0,320.0,,,,680.0,34.0,DC,+,3.3,200.0,SA,0.0,0.0,576.0,,,,,,227.0,-10.0,,,,,
881,0.05,0.26,0.75,0.006,0.01,0.75,0.5,0.24,,1.04,,,210.0,70.0,80.0,180.0,25.0,320.0,,,,680.0,34.0,DC,+,4.6,200.0,SA,0.0,0.0,556.0,,,,,,224.0,-40.0,,,,,
882,0.05,0.27,0.77,0.005,0.01,0.73,0.49,0.24,,1.04,,,210.0,70.0,80.0,170.0,25.0,310.0,,,,665.0,34.0,DC,+,5.3,200.0,SA,0.0,0.0,538.0,,,,,,226.0,-60.0,,,,,
883,0.05,0.26,0.98,0.005,0.012,0.54,0.41,0.27,,0.85,,,240.0,100.0,80.0,140.0,26.0,200.0,,,,670.0,34.0,DC,+,2.0,200.0,SA,0.0,0.0,571.0,,,,,,234.0,-126.0,,,,,
884,0.05,0.25,0.98,0.005,0.011,0.55,0.42,0.27,,0.81,,,230.0,100.0,80.0,150.0,26.0,210.0,,,,670.0,34.0,DC,+,3.3,200.0,SA,0.0,0.0,561.0,,,,,,217.0,-126.0,,,,,
885,0.05,0.24,0.97,0.005,0.012,0.53,0.4,0.26,,0.82,,,230.0,90.0,80.0,140.0,21.0,200.0,,,,670.0,34.0,DC,+,4.6,200.0,SA,0.0,0.0,552.0,,,,,,213.0,-106.0,,,,,
886,0.04,0.24,0.98,0.005,0.012,0.53,0.4,0.27,,0.82,,,210.0,90.0,80.0,130.0,25.0,190.0,,,,670.0,34.0,DC,+,5.3,200.0,SA,0.0,0.0,541.0,,,,,,209.0,-106.0,,,,,
887,0.05,0.35,0.79,0.007,0.011,1.39,0.56,0.28,,0.96,,,210.0,40.0,80.0,200.0,15.0,330.0,,,,640.0,34.0,DC,+,2.0,200.0,SA,0.0,0.0,678.0,,,,,,259.0,6.0,,,,,
888,0.05,0.36,0.82,0.007,0.011,1.44,0.55,0.29,,0.92,,,190.0,50.0,80.0,190.0,14.0,320.0,,,,660.0,34.0,DC,+,3.3,200.0,SA,0.0,0.0,636.0,,,,,,239.0,7.0,,,,,
889,0.05,0.36,0.85,0.007,0.012,1.49,0.55,0.31,,0.89,,,210.0,40.0,80.0,170.0,19.0,320.0,,,,660.0,34.0,DC,+,4.6,200.0,SA,0.0,0.0,601.0,,,,,,223.0,-15.0,,,,,
890,0.05,0.36,0.86,0.007,0.012,1.5,0.54,0.31,,0.87,,,200.0,50.0,80.0,160.0,17.0,310.0,,,,660.0,34.0,DC,+,5.3,200.0,SA,0.0,0.0,585.0,,,,,,230.0,-40.0,,,,,
891,0.05,0.39,1.1,0.006,0.013,1.87,0.53,0.37,,0.57,,,220.0,60.0,70.0,160.0,12.0,210.0,,,,660.0,34.0,DC,+,2.0,200.0,SA,0.0,0.0,592.0,,,,,,252.0,-73.0,,,,,
892,0.05,0.38,1.11,0.005,0.014,1.89,0.52,0.37,,0.56,,,220.0,50.0,70.0,150.0,11.0,200.0,,,,660.0,34.0,DC,+,3.3,200.0,SA,0.0,0.0,555.0,,,,,,241.0,-64.0,,,,,
893,0.05,0.39,1.1,0.006,0.013,1.87,0.52,0.37,,0.57,,,220.0,60.0,80.0,140.0,13.0,210.0,,,,660.0,34.0,DC,+,4.6,200.0,SA,0.0,0.0,547.0,,,,,,231.0,-68.0,,,,,
894,0.05,0.4,1.12,0.006,0.014,1.9,0.51,0.37,,0.55,,,210.0,60.0,70.0,140.0,11.0,200.0,,,,660.0,34.0,DC,+,5.3,200.0,SA,0.0,0.0,543.0,,,,,,229.0,-64.0,,,,,
895,0.07,0.53,1.72,0.012,0.016,0.01,0.03,0.01,0.01,0.03,,,176.0,240.0,54.0,210.0,7.0,,,,,700.0,32.0,DC,+,4.8,200.0,SA,0.0,0.0,462.0,638.0,31.0,67.0,-28.0,35.0,,,,,,,
896,0.08,0.59,1.84,0.013,0.016,0.01,0.05,0.01,0.01,0.38,,,155.0,230.0,54.0,240.0,8.0,,,,,700.0,32.0,DC,+,4.8,200.0,SA,0.0,0.0,507.0,694.0,30.0,58.0,9.0,35.0,,,,,,,
897,0.08,0.62,1.86,0.013,0.016,0.01,0.05,0.01,0.01,0.81,,,174.0,230.0,54.0,220.0,10.0,,,,,700.0,32.0,DC,+,4.8,200.0,SA,0.0,0.0,523.0,714.0,30.0,53.0,-5.0,35.0,,,,,,,
898,0.08,0.58,1.83,0.013,0.016,0.45,0.05,0.01,0.01,0.03,,,171.0,230.0,55.0,230.0,6.0,,,,,700.0,32.0,DC,+,4.8,200.0,SA,0.0,0.0,522.0,709.0,30.0,54.0,-11.0,35.0,,,,,,,
899,0.08,0.59,1.84,0.013,0.015,0.45,0.05,0.01,0.01,0.4,,,168.0,250.0,49.0,240.0,9.0,,,,,700.0,32.0,DC,+,4.8,200.0,SA,0.0,0.0,500.0,731.0,28.0,49.0,11.0,35.0,,,,,,,
900,0.08,0.62,1.85,0.013,0.017,0.45,0.05,0.01,0.01,0.81,,,152.0,220.0,52.0,240.0,10.0,,,,,700.0,32.0,DC,+,4.8,200.0,SA,0.0,0.0,504.0,743.0,27.0,46.0,18.0,35.0,,,,,,,
901,0.08,0.62,1.83,0.013,0.014,1.51,0.05,0.01,0.01,0.03,,,185.0,230.0,67.0,200.0,7.0,,,,,700.0,32.0,DC,+,4.8,200.0,SA,0.0,0.0,515.0,737.0,26.0,48.0,0.0,35.0,,,,,,,
902,0.07,0.59,1.85,0.013,0.014,1.5,0.05,0.01,0.01,0.42,,,146.0,250.0,57.0,200.0,9.0,,,,,700.0,32.0,DC,+,4.8,200.0,SA,0.0,0.0,515.0,810.0,24.0,41.0,30.0,35.0,,,,,,,
903,0.08,0.66,1.92,0.013,0.015,1.54,0.05,0.01,0.01,0.89,,,148.0,260.0,51.0,230.0,13.0,,,,,700.0,32.0,DC,+,4.8,200.0,SA,0.0,0.0,542.0,829.0,26.0,51.0,33.0,35.0,,,,,,,
904,0.09,0.63,1.9,0.013,0.015,0.01,0.05,0.01,0.01,0.04,,,165.0,250.0,56.0,190.0,36.0,,,,,700.0,32.0,DC,+,4.8,200.0,SA,0.0,0.0,466.0,761.0,29.0,44.0,37.0,35.0,,,,,,,
905,0.08,0.67,1.94,0.013,0.015,0.51,0.05,0.01,0.01,0.43,,,142.0,280.0,57.0,220.0,40.0,,,,,700.0,32.0,DC,+,4.8,200.0,SA,0.0,0.0,489.0,807.0,27.0,42.0,51.0,35.0,,,,,,,
906,0.08,0.68,1.94,0.013,0.015,1.54,0.05,0.01,0.01,0.85,,,132.0,290.0,55.0,270.0,44.0,,,,,700.0,32.0,DC,+,4.8,200.0,SA,0.0,0.0,546.0,869.0,21.0,28.0,55.0,35.0,,,,,,,
907,0.07,0.34,0.95,0.027,0.021,0.0,0.0,0.0,0.006,0.0,,,,70.0,90.0,35.0,,60.0,0.0,,90.0,,,DC,+,2.7,250.0,MMA,0.0,0.0,456.2,529.8,27.5,73.0,,,180.0,,,,,,
908,0.07,0.34,0.95,0.027,0.021,0.0,0.0,0.0,0.006,0.0,,,,70.0,90.0,35.0,,60.0,0.0,,90.0,,,DC,+,2.7,250.0,MMA,600.0,2.1,430.7,519.9,29.5,73.5,,,174.0,,,,,,
909,0.06,0.28,0.55,0.024,0.041,1.26,0.0,0.0,0.01,0.02,,,,70.0,70.0,35.0,,60.0,0.0,,90.0,,,DC,+,2.2,250.0,MMA,0.0,0.0,475.8,564.1,28.0,70.5,,,220.0,,,,,,
910,0.06,0.28,0.55,0.024,0.041,1.26,0.0,0.0,0.01,0.02,,,,70.0,70.0,35.0,,60.0,0.0,,90.0,,,DC,+,2.2,250.0,MMA,600.0,2.1,430.7,529.8,24.5,69.0,,,184.0,,,,,,
911,0.09,0.42,0.93,0.011,0.058,0.0,0.0,0.02,0.004,0.08,,,,140.0,160.0,40.0,,120.0,1000.0,,140.0,,,DC,+,2.5,250.0,MMA,0.0,0.0,491.5,573.9,28.0,74.0,,,193.0,,,,,,
912,0.09,0.42,0.93,0.011,0.058,0.0,0.0,0.02,0.004,0.08,,,,140.0,160.0,40.0,,120.0,1000.0,,140.0,,,DC,+,2.5,250.0,MMA,600.0,2.1,420.9,541.5,24.5,74.5,,,180.0,,,,,,
913,0.08,0.33,0.65,0.015,0.026,0.5,0.35,0.008,0.004,0.02,,,,200.0,140.0,45.0,,150.0,60.0,,140.0,,,DC,+,2.4,250.0,MMA,0.0,0.0,503.3,591.5,28.0,73.0,,,213.0,,,,,,
914,0.08,0.33,0.65,0.015,0.026,0.5,0.35,0.008,0.004,0.02,,,,200.0,140.0,45.0,,150.0,60.0,,140.0,,,DC,+,2.4,250.0,MMA,600.0,2.1,500.3,600.4,22.7,73.7,,,189.0,,,,,,
915,0.07,0.61,1.07,0.025,0.026,0.0,0.0,0.0,0.014,0.0,,,,64.0,94.0,70.0,,40.0,0.0,,64.0,,,DC,+,2.8,250.0,MMA,0.0,0.0,479.7,583.7,24.0,71.5,,,189.0,,,,,,
916,0.07,0.61,1.07,0.025,0.026,0.0,0.0,0.0,0.014,0.0,,,,64.0,94.0,70.0,,40.0,0.0,,64.0,,,DC,+,2.8,250.0,MMA,600.0,2.1,456.2,555.2,24.5,72.0,,,213.0,,,,,,
917,0.07,0.21,0.75,0.011,0.011,0.0,0.0,0.0,0.0,0.0,,,,0.0,190.0,69.0,,0.0,0.0,,0.0,,,DC,+,2.6,250.0,MMA,0.0,0.0,463.0,552.3,33.0,75.0,,,181.0,,,,,,
918,0.07,0.21,0.75,0.011,0.011,0.0,0.0,0.0,0.0,0.0,,,,0.0,190.0,69.0,,0.0,0.0,,0.0,,,DC,+,2.6,250.0,MMA,600.0,2.1,369.8,486.6,,76.0,,,174.0,,,,,,
919,0.09,0.44,0.9,0.01,0.027,0.0,0.0,0.0,0.0,0.0,,,,200.0,70.0,88.0,,0.0,0.0,,0.0,,,DC,+,1.8,150.0,MMA,0.0,0.0,486.8,569.3,24.0,71.0,,,183.0,,,,,,
920,0.09,0.44,0.9,0.01,0.027,0.0,0.0,0.0,0.0,0.0,,,,200.0,70.0,88.0,,0.0,0.0,,0.0,,,DC,+,1.8,150.0,MMA,600.0,2.1,,,,,,,,,,,,,
921,0.08,0.35,0.65,0.01,0.021,1.2,0.0,0.0,0.02,0.0,,,,40.0,100.0,150.0,,0.0,0.0,,0.0,,,DC,+,1.8,140.0,MMA,0.0,0.0,453.8,536.3,22.6,72.0,,,184.0,,,,,,
922,0.08,0.35,0.65,0.01,0.021,1.2,0.0,0.0,0.02,0.0,,,,40.0,100.0,150.0,,0.0,0.0,,0.0,,,DC,+,1.8,140.0,MMA,600.0,2.1,,,,,,,,,,,,,
923,0.06,0.53,1.15,0.013,0.015,0.0,0.02,0.0,0.0,0.0,,,,0.0,100.0,57.0,,0.0,0.0,,80.0,,,DC,+,1.8,150.0,MMA,0.0,0.0,553.3,626.9,25.0,70.4,,,194.0,,,,,,
924,0.06,0.53,1.15,0.013,0.015,0.0,0.02,0.0,0.0,0.0,,,,0.0,100.0,57.0,,0.0,0.0,,80.0,,,DC,+,1.8,150.0,MMA,600.0,2.1,,,,,,,,,,,,,
925,0.07,0.47,0.85,0.013,0.024,0.0,0.0,0.0,0.01,0.0,,,,80.0,120.0,43.0,,0.0,0.0,,0.0,,,DC,+,1.8,150.0,MMA,0.0,0.0,478.5,569.3,22.1,72.4,,,180.0,,,,,,
926,0.07,0.47,0.85,0.013,0.024,0.0,0.0,0.0,0.01,0.0,,,,80.0,120.0,43.0,,0.0,0.0,,0.0,,,DC,+,1.8,150.0,MMA,600.0,2.1,,,,,,,,,,,,,
927,0.07,0.47,1.1,0.011,0.02,0.0,0.0,0.0,0.01,0.0,,,,200.0,190.0,53.0,,0.0,0.0,,0.0,,,DC,+,1.9,140.0,MMA,0.0,0.0,561.1,643.5,21.0,64.2,,,216.0,,,,,,
928,0.07,0.47,1.1,0.011,0.02,0.0,0.0,0.0,0.01,0.0,,,,200.0,190.0,53.0,,0.0,0.0,,0.0,,,DC,+,1.9,140.0,MMA,600.0,2.1,,,,,,,,,,,,,
929,0.08,0.49,0.9,0.014,0.029,0.0,0.05,0.0,0.0,0.0,,,,50.0,170.0,108.0,,0.0,0.0,,0.0,,,DC,+,1.9,150.0,MMA,0.0,0.0,486.8,577.5,20.5,70.2,,,191.0,,,,,,
930,0.08,0.49,0.9,0.014,0.029,0.0,0.05,0.0,0.0,0.0,,,,50.0,170.0,108.0,,0.0,0.0,,0.0,,,DC,+,1.9,150.0,MMA,600.0,2.1,,,,,,,,,,,,,
931,0.05,0.25,1.15,0.015,0.024,0.0,0.0,0.0,0.004,0.12,,,,30.0,140.0,105.0,,50.0,150.0,,60.0,,,DC,+,2.4,200.0,SA,0.0,0.0,420.8,504.2,33.0,73.0,,,164.0,,,,,,
932,0.05,0.25,1.15,0.015,0.024,0.0,0.0,0.0,0.004,0.12,,,,30.0,140.0,105.0,,50.0,150.0,,60.0,,,DC,+,2.4,200.0,SA,600.0,2.1,387.5,482.7,29.5,70.5,,,154.0,,,,,,
933,0.1,0.18,1.6,0.015,0.029,0.0,0.0,0.5,0.004,0.14,,,,20.0,110.0,80.0,,100.0,0.0,,60.0,,,DC,+,2.4,200.0,SA,0.0,0.0,630.8,725.9,24.5,68.5,,,265.0,,,,,,
934,0.1,0.18,1.6,0.015,0.029,0.0,0.0,0.5,0.004,0.14,,,,20.0,110.0,80.0,,100.0,0.0,,60.0,,,DC,+,2.4,200.0,SA,600.0,2.1,605.3,694.5,25.5,67.5,,,224.0,,,,,,
935,0.09,0.28,1.52,0.015,0.045,0.0,0.0,0.5,0.005,0.1,,,,80.0,110.0,125.0,,50.0,0.0,,70.0,,,DC,+,2.4,200.0,SA,0.0,0.0,540.5,645.5,27.5,66.0,,,226.0,,,,,,
936,0.09,0.28,1.52,0.015,0.045,0.0,0.0,0.5,0.005,0.1,,,,80.0,110.0,125.0,,50.0,0.0,,70.0,,,DC,+,2.4,200.0,SA,600.0,2.1,562.1,640.6,27.5,66.5,,,225.0,,,,,,
937,0.12,0.22,1.24,0.036,0.019,0.0,0.0,0.0,0.0,0.18,,,,0.0,110.0,110.0,,200.0,150.0,,0.0,,,DC,+,1.7,200.0,SA,0.0,0.0,483.6,586.6,32.0,70.5,,,193.0,,,,,,
938,0.12,0.22,1.24,0.036,0.019,0.0,0.0,0.0,0.0,0.18,,,,0.0,110.0,110.0,,200.0,150.0,,0.0,,,DC,+,1.7,200.0,SA,600.0,2.1,414.0,532.7,33.0,74.5,,,196.0,,,,,,
939,0.15,0.32,1.2,0.017,0.025,0.0,0.0,0.0,0.0,0.0,,,,0.0,99.0,90.0,,0.0,0.0,,0.0,,,DC,+,1.6,200.0,SA,0.0,0.0,536.6,627.8,30.0,68.0,,,202.0,,,,,,
940,0.15,0.32,1.2,0.017,0.025,0.0,0.0,0.0,0.0,0.0,,,,0.0,99.0,90.0,,0.0,0.0,,0.0,,,DC,+,1.6,200.0,SA,600.0,1.3,487.6,586.6,31.0,73.5,,,225.0,,,,,,
941,0.08,0.21,1.2,0.014,0.022,0.0,0.0,0.0,0.0,0.0,,,,0.0,100.0,128.0,,60.0,0.0,,120.0,,,DC,+,1.7,200.0,SA,0.0,0.0,453.2,596.4,30.0,74.0,,,193.0,,,,,,
942,0.08,0.21,1.2,0.014,0.022,0.0,0.0,0.0,0.0,0.0,,,,0.0,100.0,128.0,,60.0,0.0,,120.0,,,DC,+,1.7,200.0,SA,600.0,1.7,455.2,569.0,35.0,74.0,,,197.0,,,,,,
943,0.1,0.12,1.2,0.013,0.024,0.0,0.0,0.0,0.0,0.0,,,,0.0,89.0,42.0,,60.0,0.0,,150.0,,,DC,+,1.7,200.0,SA,0.0,0.0,519.9,593.5,30.0,72.0,,,172.0,,,,,,
944,0.1,0.12,1.2,0.013,0.024,0.0,0.0,0.0,0.0,0.0,,,,0.0,89.0,42.0,,60.0,0.0,,150.0,,,DC,+,1.7,200.0,SA,600.0,2.3,390.1,487.6,37.0,77.0,,,189.0,,,,,,
945,0.064,0.27,1.44,0.021,0.024,,,0.02,0.009,0.28,,,590.0,,102.0,,,,,,,625.0,75.36,DC,+,4.6,200.0,TSA,0.0,0.0,388.0,497.0,30.0,58.0,,,,,,,,,
946,0.064,0.27,1.44,0.021,0.024,,,0.02,0.009,0.28,,,590.0,,102.0,,,,,,,625.0,75.36,DC,+,4.6,200.0,TSA,0.0,0.0,,,,,-60.0,10.0,,,,,,,
947,0.064,0.27,1.44,0.021,0.024,,,0.02,0.009,0.28,,,590.0,,102.0,,,,,,,625.0,75.36,DC,+,4.6,200.0,TSA,0.0,0.0,,,,,-50.0,14.0,,,,,,,
948,0.064,0.27,1.44,0.021,0.024,,,0.02,0.009,0.28,,,590.0,,102.0,,,,,,,625.0,75.36,DC,+,4.6,200.0,TSA,0.0,0.0,,,,,-20.0,61.0,,,,,,,
949,0.064,0.27,1.44,0.021,0.024,,,0.02,0.009,0.28,,,590.0,,102.0,,,,,,,625.0,75.36,DC,+,4.6,200.0,TSA,0.0,0.0,,,,,0.0,105.0,,,,,,,
950,0.073,0.33,1.44,0.021,0.018,,,0.02,0.009,0.22,,,563.0,,124.0,,,,,,,625.0,75.36,DC,+,4.6,200.0,TSA,0.0,0.0,383.0,492.0,30.0,66.0,,,,,,,,,
951,0.073,0.33,1.44,0.021,0.018,,,0.02,0.009,0.22,,,563.0,,124.0,,,,,,,625.0,75.36,DC,+,4.6,200.0,TSA,0.0,0.0,,,,,-60.0,40.0,,,,,,,
952,0.073,0.33,1.44,0.021,0.018,,,0.02,0.009,0.22,,,563.0,,124.0,,,,,,,625.0,75.36,DC,+,4.6,200.0,TSA,0.0,0.0,,,,,-50.0,49.0,,,,,,,
953,0.073,0.33,1.44,0.021,0.018,,,0.02,0.009,0.22,,,563.0,,124.0,,,,,,,625.0,75.36,DC,+,4.6,200.0,TSA,0.0,0.0,,,,,-30.0,99.0,,,,,,,
954,0.073,0.33,1.44,0.021,0.018,,,0.02,0.009,0.22,,,563.0,,124.0,,,,,,,625.0,75.36,DC,+,4.6,200.0,TSA,0.0,0.0,,,,,0.0,111.0,,,,,,,
955,0.06,0.29,1.68,0.017,0.019,,,0.02,0.01,0.28,,,521.0,,133.0,,,,,,,625.0,75.36,DC,+,4.6,200.0,TSA,0.0,0.0,371.0,526.0,34.0,66.0,,,,,,,,,
956,0.06,0.29,1.68,0.017,0.019,,,0.02,0.01,0.28,,,521.0,,133.0,,,,,,,625.0,75.36,DC,+,4.6,200.0,TSA,0.0,0.0,,,,,-60.0,25.0,,,,,,,
957,0.06,0.29,1.68,0.017,0.019,,,0.02,0.01,0.28,,,521.0,,133.0,,,,,,,625.0,75.36,DC,+,4.6,200.0,TSA,0.0,0.0,,,,,-40.0,38.0,,,,,,,
958,0.06,0.29,1.68,0.017,0.019,,,0.02,0.01,0.28,,,521.0,,133.0,,,,,,,625.0,75.36,DC,+,4.6,200.0,TSA,0.0,0.0,,,,,-20.0,76.0,,,,,,,
959,0.06,0.29,1.68,0.017,0.019,,,0.02,0.01,0.28,,,521.0,,133.0,,,,,,,625.0,75.36,DC,+,4.6,200.0,TSA,0.0,0.0,,,,,0.0,105.0,,,,,,,
960,0.08,0.31,1.67,0.017,0.017,,,0.03,0.01,0.25,,,502.0,,82.0,,,,,,,625.0,75.36,DC,+,4.6,200.0,TSA,0.0,0.0,391.0,522.0,30.0,64.0,,,,,,,,,
961,0.08,0.31,1.67,0.017,0.017,,,0.03,0.01,0.25,,,502.0,,82.0,,,,,,,625.0,75.36,DC,+,4.6,200.0,TSA,0.0,0.0,,,,,-60.0,39.0,,,,,,,
962,0.08,0.31,1.67,0.017,0.017,,,0.03,0.01,0.25,,,502.0,,82.0,,,,,,,625.0,75.36,DC,+,4.6,200.0,TSA,0.0,0.0,,,,,-50.0,43.0,,,,,,,
963,0.08,0.31,1.67,0.017,0.017,,,0.03,0.01,0.25,,,502.0,,82.0,,,,,,,625.0,75.36,DC,+,4.6,200.0,TSA,0.0,0.0,,,,,-20.0,95.0,,,,,,,
964,0.08,0.31,1.67,0.017,0.017,,,0.03,0.01,0.25,,,502.0,,82.0,,,,,,,625.0,75.36,DC,+,4.6,200.0,TSA,0.0,0.0,,,,,0.0,114.0,,,,,,,
965,0.086,0.28,1.68,0.023,0.02,,,0.01,0.01,0.23,,,487.0,,77.0,,,,,,,625.0,75.36,DC,+,4.6,200.0,TSA,0.0,0.0,389.0,564.0,28.0,69.0,,,,,,,,,
966,0.086,0.28,1.68,0.023,0.02,,,0.01,0.01,0.23,,,487.0,,77.0,,,,,,,625.0,75.36,DC,+,4.6,200.0,TSA,0.0,0.0,,,,,-60.0,38.0,,,,,,,
967,0.086,0.28,1.68,0.023,0.02,,,0.01,0.01,0.23,,,487.0,,77.0,,,,,,,625.0,75.36,DC,+,4.6,200.0,TSA,0.0,0.0,,,,,-40.0,51.0,,,,,,,
968,0.086,0.28,1.68,0.023,0.02,,,0.01,0.01,0.23,,,487.0,,77.0,,,,,,,625.0,75.36,DC,+,4.6,200.0,TSA,0.0,0.0,,,,,-20.0,79.0,,,,,,,
969,0.086,0.28,1.68,0.023,0.02,,,0.01,0.01,0.23,,,487.0,,77.0,,,,,,,625.0,75.36,DC,+,4.6,200.0,TSA,0.0,0.0,,,,,0.0,102.0,,,,,,,
970,0.089,0.42,2.22,0.022,0.025,,,0.02,0.01,0.06,,,466.0,,82.0,,,,,,,625.0,75.36,DC,+,4.6,200.0,TSA,0.0,0.0,517.0,672.0,24.0,56.0,,,,,,,,,
971,0.089,0.42,2.22,0.022,0.025,,,0.02,0.01,0.06,,,466.0,,82.0,,,,,,,625.0,75.36,DC,+,4.6,200.0,TSA,0.0,0.0,,,,,-60.0,16.0,,,,,,,
972,0.089,0.42,2.22,0.022,0.025,,,0.02,0.01,0.06,,,466.0,,82.0,,,,,,,625.0,75.36,DC,+,4.6,200.0,TSA,0.0,0.0,,,,,-40.0,21.0,,,,,,,
973,0.089,0.42,2.22,0.022,0.025,,,0.02,0.01,0.06,,,466.0,,82.0,,,,,,,625.0,75.36,DC,+,4.6,200.0,TSA,0.0,0.0,,,,,-20.0,30.0,,,,,,,
974,0.089,0.42,2.22,0.022,0.025,,,0.02,0.01,0.06,,,466.0,,82.0,,,,,,,625.0,75.36,DC,+,4.6,200.0,TSA,0.0,0.0,,,,,0.0,43.0,,,,,,,
975,0.08,0.24,1.34,0.023,0.02,,,0.43,0.01,0.15,,,575.0,,86.0,,,,,,,625.0,75.36,DC,+,4.6,200.0,TSA,0.0,0.0,554.0,554.0,30.0,67.0,,,,,,,,,
976,0.08,0.24,1.34,0.023,0.02,,,0.43,0.01,0.15,,,575.0,,86.0,,,,,,,625.0,75.36,DC,+,4.6,200.0,TSA,0.0,0.0,,,,,-60.0,16.0,,,,,,,
977,0.08,0.24,1.34,0.023,0.02,,,0.43,0.01,0.15,,,575.0,,86.0,,,,,,,625.0,75.36,DC,+,4.6,200.0,TSA,0.0,0.0,,,,,-40.0,37.0,,,,,,,
978,0.08,0.24,1.34,0.023,0.02,,,0.43,0.01,0.15,,,575.0,,86.0,,,,,,,625.0,75.36,DC,+,4.6,200.0,TSA,0.0,0.0,,,,,-20.0,67.0,,,,,,,
979,0.08,0.24,1.34,0.023,0.02,,,0.43,0.01,0.15,,,575.0,,86.0,,,,,,,625.0,75.36,DC,+,4.6,200.0,TSA,0.0,0.0,,,,,0.0,92.0,,,,,,,
980,0.095,0.45,1.88,0.02,0.022,,,0.44,0.01,0.26,,,425.0,,84.0,,,,,,,625.0,75.36,DC,+,4.6,200.0,TSA,0.0,0.0,747.0,747.0,25.0,62.0,,,,,,,,,
981,0.095,0.45,1.88,0.02,0.022,,,0.44,0.01,0.26,,,425.0,,84.0,,,,,,,625.0,75.36,DC,+,4.6,200.0,TSA,0.0,0.0,,,,,-60.0,10.0,,,,,,,
982,0.095,0.45,1.88,0.02,0.022,,,0.44,0.01,0.26,,,425.0,,84.0,,,,,,,625.0,75.36,DC,+,4.6,200.0,TSA,0.0,0.0,,,,,-40.0,17.0,,,,,,,
983,0.095,0.45,1.88,0.02,0.022,,,0.44,0.01,0.26,,,425.0,,84.0,,,,,,,625.0,75.36,DC,+,4.6,200.0,TSA,0.0,0.0,,,,,-20.0,32.0,,,,,,,
984,0.095,0.45,1.88,0.02,0.022,,,0.44,0.01,0.26,,,425.0,,84.0,,,,,,,625.0,75.36,DC,+,4.6,200.0,TSA,0.0,0.0,,,,,0.0,41.0,,,,,,,
985,0.074,0.16,0.84,0.015,0.026,,,0.02,0.004,0.28,,,415.0,,84.0,,,,,,,625.0,72.24,DC,+,4.4,200.0,TSA,0.0,0.0,352.0,459.0,36.0,72.0,,,,,,,,,
986,0.074,0.16,0.84,0.015,0.026,,,0.02,0.004,0.28,,,415.0,,84.0,,,,,,,625.0,72.24,DC,+,4.4,200.0,TSA,0.0,0.0,,,,,-60.0,95.0,,,,,,,
987,0.074,0.16,0.84,0.015,0.026,,,0.02,0.004,0.28,,,415.0,,84.0,,,,,,,625.0,72.24,DC,+,4.4,200.0,TSA,0.0,0.0,,,,,-40.0,139.0,,,,,,,
988,0.074,0.16,0.84,0.015,0.026,,,0.02,0.004,0.28,,,415.0,,84.0,,,,,,,625.0,72.24,DC,+,4.4,200.0,TSA,0.0,0.0,,,,,-20.0,148.0,,,,,,,
989,0.074,0.16,0.84,0.015,0.026,,,0.02,0.004,0.28,,,415.0,,84.0,,,,,,,625.0,72.24,DC,+,4.4,200.0,TSA,0.0,0.0,,,,,0.0,150.0,,,,,,,
990,0.082,0.18,0.75,0.014,0.02,,,0.02,0.005,0.22,,,381.0,,109.0,,,,,,,625.0,72.24,DC,+,4.4,200.0,TSA,0.0,0.0,349.0,456.0,36.0,72.0,,,,,,,,,
991,0.082,0.18,0.75,0.014,0.02,,,0.02,0.005,0.22,,,381.0,,109.0,,,,,,,625.0,72.24,DC,+,4.4,200.0,TSA,0.0,0.0,,,,,-60.0,67.0,,,,,,,
992,0.082,0.18,0.75,0.014,0.02,,,0.02,0.005,0.22,,,381.0,,109.0,,,,,,,625.0,72.24,DC,+,4.4,200.0,TSA,0.0,0.0,,,,,-50.0,117.0,,,,,,,
993,0.082,0.18,0.75,0.014,0.02,,,0.02,0.005,0.22,,,381.0,,109.0,,,,,,,625.0,72.24,DC,+,4.4,200.0,TSA,0.0,0.0,,,,,-20.0,134.0,,,,,,,
994,0.082,0.18,0.75,0.014,0.02,,,0.02,0.005,0.22,,,381.0,,109.0,,,,,,,625.0,72.24,DC,+,4.4,200.0,TSA,0.0,0.0,,,,,0.0,155.0,,,,,,,
995,0.07,0.16,1.17,0.013,0.02,,,0.02,0.01,0.26,,,368.0,,108.0,,,,,,,625.0,72.24,DC,+,4.4,200.0,TSA,0.0,0.0,350.0,462.0,24.0,76.0,,,,,,,,,
996,0.07,0.16,1.17,0.013,0.02,,,0.02,0.01,0.26,,,368.0,,108.0,,,,,,,625.0,72.24,DC,+,4.4,200.0,TSA,0.0,0.0,,,,,-60.0,110.0,,,,,,,
997,0.07,0.16,1.17,0.013,0.02,,,0.02,0.01,0.26,,,368.0,,108.0,,,,,,,625.0,72.24,DC,+,4.4,200.0,TSA,0.0,0.0,,,,,-40.0,145.0,,,,,,,
998,0.07,0.16,1.17,0.013,0.02,,,0.02,0.01,0.26,,,368.0,,108.0,,,,,,,625.0,72.24,DC,+,4.4,200.0,TSA,0.0,0.0,,,,,-20.0,168.0,,,,,,,
999,0.07,0.16,1.17,0.013,0.02,,,0.02,0.01,0.26,,,368.0,,108.0,,,,,,,625.0,72.24,DC,+,4.4,200.0,TSA,0.0,0.0,,,,,0.0,180.0,,,,,,,
1000,0.11,0.16,1.09,0.012,0.018,,,0.03,0.01,0.24,,,353.0,,78.0,,,,,,,625.0,72.24,DC,+,4.4,200.0,TSA,0.0,0.0,376.0,484.0,32.0,74.0,,,,,,,,,
1001,0.11,0.16,1.09,0.012,0.018,,,0.03,0.01,0.24,,,353.0,,78.0,,,,,,,625.0,72.24,DC,+,4.4,200.0,TSA,0.0,0.0,,,,,-60.0,15.0,,,,,,,
1002,0.11,0.16,1.09,0.012,0.018,,,0.03,0.01,0.24,,,353.0,,78.0,,,,,,,625.0,72.24,DC,+,4.4,200.0,TSA,0.0,0.0,,,,,-60.0,22.0,,,,,,,
1003,0.11,0.16,1.09,0.012,0.018,,,0.03,0.01,0.24,,,353.0,,78.0,,,,,,,625.0,72.24,DC,+,4.4,200.0,TSA,0.0,0.0,,,,,-20.0,134.0,,,,,,,
1004,0.11,0.16,1.09,0.012,0.018,,,0.03,0.01,0.24,,,353.0,,78.0,,,,,,,625.0,72.24,DC,+,4.4,200.0,TSA,0.0,0.0,,,,,0.0,138.0,,,,,,,
1005,0.098,0.18,1.29,0.017,0.017,,,0.01,0.01,0.21,,,337.0,,61.0,,,,,,,625.0,72.24,DC,+,4.4,200.0,TSA,0.0,0.0,359.0,503.0,28.0,72.0,,,,,,,,,
1006,0.098,0.18,1.29,0.017,0.017,,,0.01,0.01,0.21,,,337.0,,61.0,,,,,,,625.0,72.24,DC,+,4.4,200.0,TSA,0.0,0.0,,,,,-60.0,59.0,,,,,,,
1007,0.098,0.18,1.29,0.017,0.017,,,0.01,0.01,0.21,,,337.0,,61.0,,,,,,,625.0,72.24,DC,+,4.4,200.0,TSA,0.0,0.0,,,,,-40.0,95.0,,,,,,,
1008,0.098,0.18,1.29,0.017,0.017,,,0.01,0.01,0.21,,,337.0,,61.0,,,,,,,625.0,72.24,DC,+,4.4,200.0,TSA,0.0,0.0,,,,,-20.0,128.0,,,,,,,
1009,0.098,0.18,1.29,0.017,0.017,,,0.01,0.01,0.21,,,337.0,,61.0,,,,,,,625.0,72.24,DC,+,4.4,200.0,TSA,0.0,0.0,,,,,0.0,144.0,,,,,,,
1010,0.1,0.24,1.91,0.016,0.016,,,0.02,0.01,0.05,,,228.0,,74.0,,,,,,,625.0,72.24,DC,+,4.4,200.0,TSA,0.0,0.0,376.0,553.0,33.0,70.0,,,,,,,,,
1011,0.1,0.24,1.91,0.016,0.016,,,0.02,0.01,0.05,,,228.0,,74.0,,,,,,,625.0,72.24,DC,+,4.4,200.0,TSA,0.0,0.0,,,,,-60.0,30.0,,,,,,,
1012,0.1,0.24,1.91,0.016,0.016,,,0.02,0.01,0.05,,,228.0,,74.0,,,,,,,625.0,72.24,DC,+,4.4,200.0,TSA,0.0,0.0,,,,,-40.0,78.0,,,,,,,
1013,0.1,0.24,1.91,0.016,0.016,,,0.02,0.01,0.05,,,228.0,,74.0,,,,,,,625.0,72.24,DC,+,4.4,200.0,TSA,0.0,0.0,,,,,-20.0,91.0,,,,,,,
1014,0.1,0.24,1.91,0.016,0.016,,,0.02,0.01,0.05,,,228.0,,74.0,,,,,,,625.0,72.24,DC,+,4.4,200.0,TSA,0.0,0.0,,,,,0.0,122.0,,,,,,,
1015,0.096,0.13,0.73,0.018,0.022,,,0.43,0.01,0.14,,,373.0,,81.0,,,,,,,625.0,72.24,DC,+,4.4,200.0,TSA,0.0,0.0,353.0,491.0,32.0,67.0,,,,,,,,,
1016,0.096,0.13,0.73,0.018,0.022,,,0.43,0.01,0.14,,,373.0,,81.0,,,,,,,625.0,72.24,DC,+,4.4,200.0,TSA,0.0,0.0,,,,,-60.0,14.0,,,,,,,
1017,0.096,0.13,0.73,0.018,0.022,,,0.43,0.01,0.14,,,373.0,,81.0,,,,,,,625.0,72.24,DC,+,4.4,200.0,TSA,0.0,0.0,,,,,-40.0,72.0,,,,,,,
1018,0.096,0.13,0.73,0.018,0.022,,,0.43,0.01,0.14,,,373.0,,81.0,,,,,,,625.0,72.24,DC,+,4.4,200.0,TSA,0.0,0.0,,,,,-20.0,111.0,,,,,,,
1019,0.096,0.13,0.73,0.018,0.022,,,0.43,0.01,0.14,,,373.0,,81.0,,,,,,,625.0,72.24,DC,+,4.4,200.0,TSA,0.0,0.0,,,,,0.0,135.0,,,,,,,
1020,0.12,0.27,1.46,0.014,0.026,,,0.48,0.01,0.3,,,365.0,,77.0,,,,,,,625.0,72.24,DC,+,4.4,200.0,TSA,0.0,0.0,689.0,689.0,34.0,69.0,,,,,,,,,
1021,0.12,0.27,1.46,0.014,0.026,,,0.48,0.01,0.3,,,365.0,,77.0,,,,,,,625.0,72.24,DC,+,4.4,200.0,TSA,0.0,0.0,,,,,-60.0,41.0,,,,,,,
1022,0.12,0.27,1.46,0.014,0.026,,,0.48,0.01,0.3,,,365.0,,77.0,,,,,,,625.0,72.24,DC,+,4.4,200.0,TSA,0.0,0.0,,,,,-20.0,78.0,,,,,,,
1023,0.12,0.27,1.46,0.014,0.026,,,0.48,0.01,0.3,,,365.0,,77.0,,,,,,,625.0,72.24,DC,+,4.4,200.0,TSA,0.0,0.0,,,,,0.0,113.0,,,,,,,
1024,0.094,0.31,1.32,0.009,0.017,0.05,0.04,0.008356396359469732,0.003360632986229657,0.11,,,233.0,60.821631662086475,95.0,140.0,7.745396730236754,87.54458649246367,90.3353109313391,62.25635538519575,36.88482611594892,550.0,28.0,DC,+,3.6,100.0,SA,0.0,0.0,429.0,537.0,22.0,75.0,-15.0,70.0,,-10.0,,,,,
1025,0.11,0.36,1.61,0.017,0.03,0.06,0.052,0.02,0.01,0.12,,,305.0,91.9467413952886,95.0,140.0,5.617537483768352,200.0,100.0,100.0,100.0,550.0,28.0,DC,+,3.6,100.0,SA,0.0,0.0,542.0,625.0,19.0,64.0,-7.0,70.0,,-10.0,,,,,
1026,0.1,0.28,1.42,0.011,0.024,0.09,0.08,0.04,0.01,0.15,,,430.0,53.48979948139397,150.0,150.0,4.9841410045874905,300.0,200.0,200.0,200.0,550.0,28.0,DC,+,3.6,100.0,SA,0.0,0.0,493.0,618.0,18.0,75.0,-6.0,70.0,,-10.0,,,,,
1027,0.08,0.25,1.35,0.009,0.017,0.09,0.07,0.004316457772746,0.004208129567868114,0.14,,,392.0,64.95694007139369,122.0,120.0,5.579039682139413,200.0,100.0,16.362491245685028,60.54008320910611,550.0,28.0,DC,+,3.6,100.0,SA,0.0,0.0,547.0,635.0,15.0,66.0,-18.0,70.0,,-15.0,,,,,
1028,0.1,0.31,1.37,0.02,0.028,0.08,0.06,0.02,0.006385528313418234,0.15,,,336.0,69.17652320972483,99.0,130.0,1.409245645491991,300.0,200.0,92.8039911773259,100.0,550.0,28.0,DC,+,3.6,100.0,SA,0.0,0.0,498.0,621.0,16.0,70.0,16.0,70.0,,5.0,,,,,
1029,0.076,0.28,1.27,0.012,0.02,0.1,0.06,0.01,0.0020491875037494355,0.15,,,435.0,77.55133686594617,121.0,160.0,4.393692993531861,300.0,200.0,98.00007011108143,100.0,550.0,28.0,DC,+,3.6,100.0,SA,0.0,0.0,503.0,625.0,17.0,72.0,-5.0,70.0,,-10.0,,,,,
1030,0.094,0.18,1.05,0.013,0.017,0.1,0.05,0.01,0.00739622722296133,0.11,,,511.0,13.77682885731647,100.0,34.9849172721208,2.3703835241638114,57.650642363326035,90.80408372646667,37.766197894276964,23.263399234790406,550.0,28.0,DC,+,3.6,100.0,SA,0.0,0.0,380.0,486.0,22.0,75.0,1.0,70.0,,5.0,,,,,
1031,0.094,0.16,1.01,0.018,0.026,0.13,0.05,0.01,0.008395364691676049,0.11,,,569.0,52.2309166223551,102.0,30.893844785843694,0.20318546574300322,100.0,76.76205695021167,1.6333096153979043,100.0,550.0,28.0,DC,+,3.6,100.0,SA,0.0,0.0,402.0,498.0,18.0,70.0,7.0,70.0,,0.0,,,,,
1032,0.09,0.15,1.18,0.012,0.018,0.13,0.08,0.03,0.01,0.14,,,621.0,86.71281090012933,131.0,1.967777034641105,8.43169091977127,200.0,100.0,18.545136050067658,94.27865613913458,550.0,28.0,DC,+,3.6,100.0,SA,0.0,0.0,427.0,518.0,18.0,75.0,30.0,70.0,,15.0,,,,,
1033,0.072,0.11,0.85,0.015,0.017,0.14,0.07,0.01,0.003133893457662953,0.14,,,543.0,57.21595706415693,119.0,13.360298072015187,7.013828959389316,100.0,100.0,43.74825337476456,14.025847182690788,550.0,28.0,DC,+,3.6,100.0,SA,0.0,0.0,436.0,525.0,15.0,77.0,38.0,70.0,,30.0,,,,,
1034,0.081,0.16,0.97,0.021,0.024,0.15,0.07,0.02,0.01,0.19,,,584.0,47.17955302448268,95.0,46.07532923849729,8.833024524202104,200.0,200.0,100.0,100.0,550.0,28.0,DC,+,3.6,100.0,SA,0.0,0.0,451.0,545.0,,74.0,12.0,70.0,,10.0,,,,,
1035,0.076,0.19,1.16,0.02,0.02,0.17,0.07,0.02,0.02,0.17,,,609.0,60.664212767500544,131.0,29.645186914909594,4.5186196028725,200.0,200.0,200.0,100.0,550.0,28.0,DC,+,3.6,100.0,SA,0.0,0.0,441.0,557.0,16.0,69.0,34.0,70.0,,25.0,,,,,
1036,0.044,0.32,0.62,0.007,0.007,,,,,,,,,,,,,,,,,,,DC,+,0.6,200.0,MMA,250.0,14.0,445.0,496.0,31.0,79.7,,,,,,,,,
1037,0.044,0.32,0.62,0.007,0.007,,,,,,,,,,,,,,,,,,,DC,+,0.6,200.0,MMA,0.0,0.0,,,,,-36.0,100.0,,,,,,,
1038,0.046,0.31,0.96,0.008,0.012,,,,,,,,,,,,,,,,,,,DC,+,0.6,200.0,MMA,250.0,14.0,479.0,527.0,27.8,77.0,,,,,,,,,
1039,0.046,0.31,0.96,0.008,0.012,,,,,,,,,,,,,,,,,,,DC,+,0.6,200.0,MMA,0.0,0.0,,,,,-50.0,100.0,,,,,,,
1040,0.05,0.38,1.42,0.007,0.009,,,,,,,,,,,,,,,,,,,DC,+,0.6,200.0,MMA,250.0,14.0,511.0,575.0,26.8,78.7,,,,,,,,,
1041,0.05,0.38,1.42,0.007,0.009,,,,,,,,,,,,,,,,,,,DC,+,0.6,200.0,MMA,0.0,0.0,,,,,-47.0,100.0,,,,,,,
1042,0.055,0.35,1.93,0.007,0.011,,,,,,,,,,,,,,,,,,,DC,+,0.6,200.0,MMA,250.0,14.0,587.0,633.0,24.2,76.9,,,,,,,,,
1043,0.055,0.35,1.93,0.007,0.011,,,,,,,,,,,,,,,,,,,DC,+,0.6,200.0,MMA,0.0,0.0,,,,,-28.0,100.0,,,,,,,
1044,0.037,0.29,0.6,0.006,0.009,,,,,,,,,,,,,,,,,,,DC,+,1.0,200.0,MMA,250.0,14.0,401.0,466.0,32.0,81.5,,,,,,,,,
1045,0.037,0.29,0.6,0.006,0.009,,,,,,,,,,,,,,,,,,,DC,+,1.0,200.0,MMA,0.0,0.0,,,,,-31.0,100.0,,,,,,,
1046,0.039,0.29,0.94,0.007,0.011,,,,,,,,,,,,,,,,,,,DC,+,1.0,200.0,MMA,250.0,14.0,438.0,501.0,32.6,80.6,,,,,,,,,
1047,0.039,0.29,0.94,0.007,0.011,,,,,,,,,,,,,,,,,,,DC,+,1.0,200.0,MMA,0.0,0.0,,,,,-46.0,100.0,,,,,,,
1048,0.048,0.35,1.41,0.006,0.012,,,,,,,,,,,,,,,,,,,DC,+,1.0,200.0,MMA,250.0,14.0,479.0,551.0,29.8,78.8,,,,,,,,,
1049,0.048,0.35,1.41,0.006,0.012,,,,,,,,,,,,,,,,,,,DC,+,1.0,200.0,MMA,0.0,0.0,,,,,-54.0,100.0,,,,,,,
1050,0.051,0.32,1.8,0.006,0.012,,,,,,,,,,,,,,,,,,,DC,+,1.0,200.0,MMA,250.0,14.0,507.0,587.0,29.2,76.9,,,,,,,,,
1051,0.051,0.32,1.8,0.006,0.012,,,,,,,,,,,,,,,,,,,DC,+,1.0,200.0,MMA,0.0,0.0,,,,,-44.0,100.0,,,,,,,
1052,0.038,0.24,0.55,0.007,0.005,,,,,,,,,,,,,,,,,,,DC,+,2.2,200.0,MMA,250.0,14.0,389.0,457.0,30.0,80.6,,,,,,,,,
1053,0.038,0.24,0.55,0.007,0.005,,,,,,,,,,,,,,,,,,,DC,+,2.2,200.0,MMA,0.0,0.0,,,,,-39.0,100.0,,,,,,,
1054,0.036,0.24,0.89,0.008,0.01,,,,,,,,,,,,,,,,,,,DC,+,2.2,200.0,MMA,250.0,14.0,400.0,478.0,32.6,80.6,,,,,,,,,
1055,0.036,0.24,0.89,0.008,0.01,,,,,,,,,,,,,,,,,,,DC,+,2.2,200.0,MMA,0.0,0.0,,,,,-46.0,100.0,,,,,,,
1056,0.042,0.28,1.37,0.007,0.012,,,,,,,,,,,,,,,,,,,DC,+,2.2,200.0,MMA,250.0,14.0,438.0,518.0,29.8,82.3,,,,,,,,,
1057,0.042,0.28,1.37,0.007,0.012,,,,,,,,,,,,,,,,,,,DC,+,2.2,200.0,MMA,0.0,0.0,,,,,-57.0,100.0,,,,,,,
1058,0.045,0.26,1.69,0.007,0.012,,,,,,,,,,,,,,,,,,,DC,+,2.2,200.0,MMA,250.0,14.0,456.0,548.0,32.0,78.8,,,,,,,,,
1059,0.045,0.26,1.69,0.007,0.012,,,,,,,,,,,,,,,,,,,DC,+,2.2,200.0,MMA,0.0,0.0,,,,,-37.0,100.0,,,,,,,
1060,0.043,0.2,0.52,0.009,0.01,,,,,,,,,,,,,,,,,,,DC,+,4.3,200.0,MMA,250.0,14.0,341.0,453.0,32.6,78.8,,,,,,,,,
1061,0.043,0.2,0.52,0.009,0.01,,,,,,,,,,,,,,,,,,,DC,+,4.3,200.0,MMA,0.0,0.0,,,,,-15.0,100.0,,,,,,,
1062,0.042,0.2,0.93,0.008,0.011,,,,,,,,,,,,,,,,,,,DC,+,4.3,200.0,MMA,250.0,14.0,376.0,484.0,32.6,78.8,,,,,,,,,
1063,0.042,0.2,0.93,0.008,0.011,,,,,,,,,,,,,,,,,,,DC,+,4.3,200.0,MMA,0.0,0.0,,,,,-27.0,100.0,,,,,,,
1064,0.043,0.24,1.37,0.008,0.013,,,,,,,,,,,,,,,,,,,DC,+,4.3,200.0,MMA,250.0,14.0,405.0,500.0,31.8,80.6,,,,,,,,,
1065,0.043,0.24,1.37,0.008,0.013,,,,,,,,,,,,,,,,,,,DC,+,4.3,200.0,MMA,0.0,0.0,,,,,-27.0,100.0,,,,,,,
1066,0.047,0.25,1.73,0.007,0.014,,,,,,,,,,,,,,,,,,,DC,+,4.3,200.0,MMA,250.0,14.0,437.0,541.0,30.0,78.8,,,,,,,,,
1067,0.047,0.25,1.73,0.007,0.014,,,,,,,,,,,,,,,,,,,DC,+,4.3,200.0,MMA,0.0,0.0,,,,,-5.0,100.0,,,,,,,
1068,0.125,0.26,1.34,0.012,0.013,0.07,0.05,0.003,0.005,,,,253.0,5.0,89.0,,,180.0,,,,850.0,35.0,DC,+,7.9,300.0,SA,0.0,0.0,505.0,589.0,,71.0,,,,,,,,,
1069,0.13,0.3,1.4,0.01,0.012,0.07,0.06,0.005,0.002,,,,430.0,0.5,95.0,,,180.0,,,,850.0,35.0,DC,+,7.9,300.0,SA,0.0,0.0,530.0,620.0,,63.0,,,,,,,,,
1070,0.11,0.26,1.3,0.013,0.017,0.06,0.04,0.003,0.005,,,,236.0,10.0,83.0,,,180.0,,,,850.0,35.0,DC,+,7.9,300.0,SA,0.0,0.0,460.0,584.0,,65.0,,,,,,,,,
1071,0.105,0.28,1.46,0.013,0.015,0.08,0.02,0.005,0.002,,,,357.0,5.0,92.0,,,160.0,,,,850.0,35.0,DC,+,7.9,300.0,SA,0.0,0.0,471.0,575.0,,66.0,,,,,,,,,
1072,0.115,0.22,1.3,0.012,0.016,0.13,0.05,0.005,,,,,255.0,,99.0,,,160.0,,,,850.0,35.0,DC,+,7.9,300.0,SA,0.0,0.0,473.0,609.0,,60.0,,,,,,,,,
1073,0.115,0.26,1.5,0.01,0.014,0.06,0.05,0.009,0.005,,,,455.0,5.0,100.0,,,170.0,,,,850.0,35.0,DC,+,7.9,300.0,SA,0.0,0.0,465.0,571.0,,70.0,,,,,,,,,
1074,0.115,0.25,1.35,0.012,0.01,0.08,0.02,0.009,0.003,,,,260.0,,94.0,,,170.0,,,,850.0,35.0,DC,+,7.9,300.0,SA,0.0,0.0,465.0,587.0,,69.0,,,,,,,,,
1075,0.105,0.3,1.5,0.018,0.011,0.08,0.03,0.011,0.0005,,,,370.0,,95.0,,,150.0,,,,850.0,35.0,DC,+,7.9,300.0,SA,0.0,0.0,423.0,564.0,,71.0,,,,,,,,,
1076,0.1055,0.23,1.21,0.012,0.012,0.07,0.03,0.17,0.002,,,,218.0,120.0,101.0,,16.0,,,,,850.0,35.0,DC,+,7.9,300.0,SA,0.0,0.0,504.0,589.0,,69.0,,,,,,,,,
1077,0.105,0.24,1.39,0.012,0.012,0.07,0.03,0.15,0.003,,,,411.0,100.0,103.0,,20.0,190.0,,,,850.0,35.0,DC,+,7.9,300.0,SA,0.0,0.0,496.0,604.0,,65.0,,,,,,,,,
1078,0.12,0.26,1.33,0.012,0.017,0.06,0.03,0.12,0.002,,,,255.0,120.0,96.0,,13.0,,,,,850.0,35.0,DC,+,7.9,300.0,SA,0.0,0.0,508.0,604.0,,67.0,,,,,,,,,
1079,0.105,0.26,1.32,0.021,0.014,0.06,0.03,0.125,0.002,,,,362.0,100.0,101.0,,22.0,180.0,,,,850.0,35.0,DC,+,7.9,300.0,SA,0.0,0.0,549.0,629.0,,60.0,,,,,,,,,
1080,0.12,0.25,1.26,0.01,0.013,0.06,0.03,0.145,0.002,,,,262.0,110.0,119.0,,20.0,160.0,,,,850.0,35.0,DC,+,7.9,300.0,SA,0.0,0.0,529.0,612.0,,61.0,,,,,,,,,
1081,0.1,0.26,1.38,0.01,0.011,0.07,0.03,0.14,0.002,,,,416.0,120.0,116.0,,22.0,100.0,,,,850.0,35.0,DC,+,7.9,300.0,SA,0.0,0.0,460.0,583.0,,63.0,,,,,,,,,
1082,0.11,0.25,1.28,0.01,0.012,0.07,0.03,0.15,0.003,,,,253.0,115.0,107.0,,21.0,180.0,,,,850.0,35.0,DC,+,7.9,300.0,SA,0.0,0.0,533.0,615.0,,62.0,,,,,,,,,
1083,0.09,0.21,1.39,0.013,0.01,0.06,0.03,0.185,0.001,,,,340.0,120.0,108.0,,22.0,190.0,,,,850.0,35.0,DC,+,7.9,300.0,SA,0.0,0.0,479.0,587.0,,68.0,,,,,,,,,
1084,0.036,0.31,0.6,0.008,0.012,,,,,,,,,,,,,,,,,170.0,21.0,DC,+,1.0,20.0,MMA,0.0,0.0,450.0,506.0,28.8,77.8,-14.0,100.0,,,,,,,
1085,0.043,0.3,1.03,0.007,0.013,,,,,,,,,,,,,,,,,170.0,21.0,DC,+,1.0,20.0,MMA,0.0,0.0,495.0,554.0,30.6,77.8,-32.0,100.0,,,,,,,
1086,0.046,0.31,1.39,0.008,0.015,,,,,,,,,,,,,,,,,170.0,21.0,DC,+,1.0,20.0,MMA,0.0,0.0,542.0,597.0,26.6,75.0,-39.0,100.0,,,,,,,
1087,0.05,0.31,1.79,0.007,0.015,,,,,,,,,,,,,,,,,170.0,21.0,DC,+,1.0,20.0,MMA,0.0,0.0,604.0,657.0,22.0,71.9,-29.0,100.0,,,,,,,
1088,0.039,0.28,0.58,0.008,0.012,,,,,,,,,,,,,,,,,170.0,21.0,DC,+,1.0,150.0,MMA,0.0,0.0,411.0,475.0,30.6,79.7,-24.0,100.0,,,,,,,
1089,0.047,0.31,1.0,0.008,0.015,,,,,,,,,,,,,,,,,170.0,21.0,DC,+,1.0,150.0,MMA,0.0,0.0,454.0,519.0,29.0,78.8,-35.0,100.0,,,,,,,
1090,0.046,0.31,1.4,0.007,0.012,,,,,,,,,,,,,,,,,170.0,21.0,DC,+,1.0,150.0,MMA,0.0,0.0,486.0,556.0,28.6,77.0,-41.0,100.0,,,,,,,
1091,0.049,0.31,1.77,0.007,0.014,,,,,,,,,,,,,,,,,170.0,21.0,DC,+,1.0,150.0,MMA,0.0,0.0,525.0,600.0,29.6,77.0,-37.0,100.0,,,,,,,
1092,0.037,0.28,0.6,0.008,0.01,,,,,,,,,,,,,,,,,170.0,21.0,DC,+,1.0,240.0,MMA,0.0,0.0,390.0,465.0,34.8,80.6,-31.0,100.0,,,,,,,
1093,0.042,0.32,1.02,0.007,0.012,,,,,,,,,,,,,,,,,170.0,21.0,DC,+,1.0,240.0,MMA,0.0,0.0,427.0,499.0,34.6,80.5,-42.0,100.0,,,,,,,
1094,0.047,0.31,1.37,0.008,0.013,,,,,,,,,,,,,,,,,170.0,21.0,DC,+,1.0,240.0,MMA,0.0,0.0,448.0,525.0,32.0,78.8,-50.0,100.0,,,,,,,
1095,0.047,0.32,1.75,0.007,0.015,,,,,,,,,,,,,,,,,170.0,21.0,DC,+,1.0,240.0,MMA,0.0,0.0,501.0,566.0,31.4,77.8,-48.0,100.0,,,,,,,
1096,0.042,0.25,0.55,0.008,0.01,,,,,,,,,,,,,,,,,170.0,21.0,DC,+,1.0,300.0,MMA,0.0,0.0,371.0,452.0,34.2,79.7,-36.0,100.0,,,,,,,
