Repository: MatteoDebart/apprAuto-projet

# Install prerequesites

```bash
pip install -r requirements.txt
```

# How to use our code

The notebook results.ipynb already contains most of our graphs and can be rerun at will.

In the folder models, there are script to train specific models. These can also be run directly (and an output is stored in ./models/pickels/)

# Code structure

```
.
├── welddb                        # Contains our dataset
├── dataset_analysis              # Files used to realize MNAR/MCAR/MAR analysis and PCA
├── backlog                       # File to realize PLS that was not included in the report
├── models                        # Models related repository

File: table.csv (part 5 of 7)
,Carbon concentration / (weight%),Silicon concentration / (weight%),Manganese concentration / (weight%),Sulphur concentration / (weight%),Phosphorus concentration / (weight%),Nickel concentration / (weight%),Chromium concentration / (weight%),Molybdenum concentration / (weight%),Vanadium concentration / (weight%),Copper concentration / (weight%),Cobalt concentration / (weight%),Tungsten concentration / (weight%),Oxygen concentration / parts per million by weight,Titanium concentration / parts per million by weight,Nitrogen concentration / parts per million by weight,Aluminium concentration / parts per million by weight,Boron concentration / parts per million by weight,Niobium concentration / parts per million by weight,Tin concentration / parts per million by weight,Arsenic concentration / parts per million by weight,Antimony concentration / parts per million by weight,Current / A,Voltage / V,AC or DC,Electrode positive or negative,Heat input / kJmm-1,Interpass temperature / °C,Type of weld,Post weld heat treatment temperature / °C,Post weld heat treatment time / hours,Yield strength / MPa,Ultimate tensile strength / MPa,Elongation / %,Reduction of Area / %,Charpy temperature / °C,Charpy impact toughness / J,Hardness / kgmm-2,50% FATT,Primary ferrite in microstructure / %,Ferrite with second phase / %,Acicular ferrite / %,Martensite / %,Ferrite with carbide aggreagate / %
1097,0.045,0.3,0.99,0.008,0.01,,,,,,,,,,,,,,,,,170.0,21.0,DC,+,1.0,300.0,MMA,0.0,0.0,410.0,486.0,34.8,80.6,-47.0,100.0,,,,,,,
1098,0.047,0.27,1.32,0.007,0.012,,,,,,,,,,,,,,,,,170.0,21.0,DC,+,1.0,300.0,MMA,0.0,0.0,431.0,513.0,33.4,78.8,-53.0,100.0,,,,,,,
1099,0.047,0.28,1.66,0.007,0.012,,,,,,,,,,,,,,,,,170.0,21.0,DC,+,1.0,300.0,MMA,0.0,0.0,446.0,533.0,32.2,80.6,-57.0,100.0,,,,,,,
1100,0.12,0.29,1.46,0.025,0.028,0.056,0.056,0.005,0.12,0.09,,,,50.0,,180.0,,40.0,50.0,,,650.0,33.0,DC,+,3.3,300.0,SA,0.0,0.0,570.0,,29.0,68.0,,,,,,,,,
1101,0.12,0.29,1.46,0.025,0.028,0.056,0.056,0.005,0.12,0.09,,,,50.0,,180.0,,40.0,50.0,,,650.0,33.0,DC,+,3.3,300.0,SA,,,605.0,,16.0,48.0,,,,,,,,,
1102,0.11,0.45,1.67,0.014,0.02,0.042,0.04,0.005,0.096,0.11,,,,70.0,,240.0,,50.0,90.0,,,650.0,33.0,DC,+,3.3,300.0,SA,0.0,0.0,600.0,,30.0,68.0,,,,,,,,,
1103,0.11,0.45,1.67,0.014,0.02,0.042,0.04,0.005,0.096,0.11,,,,70.0,,240.0,,50.0,90.0,,,650.0,33.0,DC,+,3.3,300.0,SA,,,665.0,,29.0,66.0,,,,,,,,,
1104,0.15,0.3,1.57,0.026,0.028,0.07,0.059,0.11,0.122,0.093,,,,60.0,,170.0,,60.0,60.0,,,650.0,33.0,DC,+,3.3,300.0,SA,0.0,0.0,661.0,,20.0,68.0,,,,,,,,,
1105,0.15,0.3,1.57,0.026,0.028,0.07,0.059,0.11,0.122,0.093,,,,60.0,,170.0,,60.0,60.0,,,650.0,33.0,DC,+,3.3,300.0,SA,,,715.0,,16.0,62.0,,,,,,,,,
1106,0.14,0.33,1.67,0.02,0.026,0.07,0.066,0.188,0.098,0.01,,,,80.0,,160.0,,80.0,70.0,,,650.0,33.0,DC,+,3.3,300.0,SA,0.0,0.0,690.0,,15.0,62.0,,,,,,,,,
1107,0.14,0.33,1.67,0.02,0.026,0.07,0.066,0.188,0.098,0.01,,,,80.0,,160.0,,80.0,70.0,,,650.0,33.0,DC,+,3.3,300.0,SA,,,784.0,,17.0,64.0,,,,,,,,,
1108,0.13,0.3,1.38,0.014,0.028,0.058,0.06,0.005,0.095,0.08,,,,60.0,,150.0,,50.0,50.0,,,850.0,38.0,DC,+,7.6,300.0,SA,0.0,0.0,530.0,,14.0,60.0,,,,,,,,,
1109,0.13,0.3,1.38,0.014,0.028,0.058,0.06,0.005,0.095,0.08,,,,60.0,,150.0,,50.0,50.0,,,850.0,38.0,DC,+,7.6,300.0,SA,,,588.0,,25.0,50.0,,,,,,,,,
1110,0.12,0.34,1.67,0.024,0.03,0.053,0.06,0.005,0.115,0.06,,,,60.0,,160.0,,50.0,50.0,,,850.0,38.0,DC,+,7.6,300.0,SA,0.0,0.0,521.0,,30.0,60.0,,,,,,,,,
1111,0.12,0.34,1.67,0.024,0.03,0.053,0.06,0.005,0.115,0.06,,,,60.0,,160.0,,50.0,50.0,,,850.0,38.0,DC,+,7.6,300.0,SA,,,604.0,,30.0,48.0,,,,,,,,,
1112,0.13,0.27,1.46,0.011,0.026,0.068,0.062,0.26,0.103,0.105,,,,60.0,,150.0,,50.0,50.0,,,850.0,38.0,DC,+,7.6,300.0,SA,0.0,0.0,641.0,,32.0,50.0,,,,,,,,,
1113,0.13,0.27,1.46,0.011,0.026,0.068,0.062,0.26,0.103,0.105,,,,60.0,,150.0,,50.0,50.0,,,850.0,38.0,DC,+,7.6,300.0,SA,,,720.0,,15.0,55.0,,,,,,,,,
1114,0.1,0.28,1.45,0.023,0.037,0.065,0.058,0.24,0.11,0.09,,,,50.0,,170.0,,50.0,40.0,,,850.0,38.0,DC,+,7.6,300.0,SA,0.0,0.0,620.0,,15.0,55.0,,,,,,,,,
1115,0.1,0.28,1.45,0.023,0.037,0.065,0.058,0.24,0.11,0.09,,,,50.0,,170.0,,50.0,40.0,,,850.0,38.0,DC,+,7.6,300.0,SA,,,740.0,,21.0,60.0,,,,,,,,,
1116,0.11,0.28,1.39,0.009,0.017,0.065,0.069,0.008,0.032,0.12,,,,50.0,,180.0,,50.0,10.0,,,650.0,33.0,DC,+,3.3,300.0,SA,0.0,0.0,525.0,,31.0,62.0,,,,,,,,,
1117,0.11,0.28,1.39,0.009,0.017,0.065,0.069,0.008,0.032,0.12,,,,50.0,,180.0,,50.0,10.0,,,650.0,33.0,DC,+,3.3,300.0,SA,,,540.0,,26.0,70.0,,,,,,,,,
1118,0.1,0.38,1.58,0.013,0.016,0.046,0.053,0.006,0.032,0.12,,,,60.0,,180.0,,50.0,10.0,,,650.0,33.0,DC,+,3.3,300.0,SA,0.0,0.0,540.0,,30.0,60.0,,,,,,,,,
1119,0.1,0.38,1.58,0.013,0.016,0.046,0.053,0.006,0.032,0.12,,,,60.0,,180.0,,50.0,10.0,,,650.0,33.0,DC,+,3.3,300.0,SA,,,580.0,,30.0,66.0,,,,,,,,,
1120,0.12,0.3,1.51,0.006,0.013,0.09,0.07,0.27,0.036,0.15,,,,50.0,,160.0,,50.0,10.0,,,650.0,33.0,DC,+,3.3,300.0,SA,0.0,0.0,592.0,,27.0,68.0,,,,,,,,,
1121,0.12,0.3,1.51,0.006,0.013,0.09,0.07,0.27,0.036,0.15,,,,50.0,,160.0,,50.0,10.0,,,650.0,33.0,DC,+,3.3,300.0,SA,,,630.0,,32.0,76.0,,,,,,,,,
1122,0.1,0.41,1.83,0.009,0.014,0.095,0.078,0.3,0.041,0.16,,,,70.0,,190.0,,50.0,11.0,,,650.0,33.0,DC,+,3.3,300.0,SA,0.0,0.0,610.0,,35.0,68.0,,,,,,,,,
1123,0.1,0.41,1.83,0.009,0.014,0.095,0.078,0.3,0.041,0.16,,,,70.0,,190.0,,50.0,11.0,,,650.0,33.0,DC,+,3.3,300.0,SA,,,692.0,,30.0,60.0,,,,,,,,,
1124,0.12,0.3,1.4,0.016,0.075,0.14,0.11,0.025,0.005,0.25,,,,,,150.0,,50.0,,,,650.0,33.0,DC,+,3.3,300.0,SA,0.0,0.0,426.0,,21.0,54.0,,,,,,,,,
1125,0.12,0.3,1.4,0.016,0.075,0.14,0.11,0.025,0.005,0.25,,,,,,150.0,,50.0,,,,650.0,33.0,DC,+,3.3,300.0,SA,,,431.0,,27.0,62.0,,,,,,,,,
1126,0.08,0.3,1.35,0.013,0.014,0.03,0.03,0.005,0.046,0.043,,,420.0,50.0,90.0,230.0,,150.0,,,,650.0,33.0,DC,+,3.3,300.0,SA,0.0,0.0,500.0,707.0,23.0,55.0,,,,,,,,,
1127,0.08,0.3,1.35,0.013,0.014,0.03,0.03,0.005,0.046,0.043,,,420.0,50.0,90.0,230.0,,150.0,,,,650.0,33.0,DC,+,3.3,300.0,SA,600.0,0.75,522.0,670.0,26.0,63.0,,,,,,,,,
1128,0.08,0.28,1.39,0.011,0.015,0.028,0.03,0.17,0.049,0.044,,,340.0,50.0,54.0,120.0,,150.0,,,,650.0,33.0,DC,+,3.3,300.0,SA,0.0,0.0,562.0,694.0,22.0,55.0,,,,,,,,,
1129,0.08,0.28,1.39,0.011,0.015,0.028,0.03,0.17,0.049,0.044,,,340.0,50.0,54.0,120.0,,150.0,,,,650.0,33.0,DC,+,3.3,300.0,SA,600.0,0.75,642.0,732.0,22.0,58.0,,,,,,,,,
1130,0.08,0.29,1.33,0.01,0.017,0.032,0.03,0.43,0.05,0.053,,,450.0,50.0,95.0,100.0,,150.0,,,,650.0,33.0,DC,+,3.3,300.0,SA,0.0,0.0,562.0,692.0,21.0,59.0,,,,,,,,,
1131,0.08,0.29,1.33,0.01,0.017,0.032,0.03,0.43,0.05,0.053,,,450.0,50.0,95.0,100.0,,150.0,,,,650.0,33.0,DC,+,3.3,300.0,SA,600.0,0.75,701.0,766.0,22.0,52.0,,,,,,,,,
1132,0.16,0.13,1.06,0.028,0.013,0.03,0.02,0.005,0.005,0.048,,,410.0,50.0,67.0,120.0,,50.0,,,,650.0,33.0,DC,+,3.3,300.0,SA,0.0,0.0,355.0,524.0,27.0,50.0,,,,,,,,,
1133,0.16,0.13,1.06,0.028,0.013,0.03,0.02,0.005,0.005,0.048,,,410.0,50.0,67.0,120.0,,50.0,,,,650.0,33.0,DC,+,3.3,300.0,SA,600.0,0.75,330.0,494.0,27.0,51.0,,,,,,,,,
1134,0.12,0.26,1.4,0.012,0.014,0.057,0.05,0.009,0.056,0.106,,,420.0,50.0,138.0,140.0,,50.0,,,,650.0,33.0,DC,+,3.3,300.0,SA,0.0,0.0,522.0,689.0,28.0,60.0,,,,,,,,,
1135,0.12,0.26,1.4,0.012,0.014,0.057,0.05,0.009,0.056,0.106,,,420.0,50.0,138.0,140.0,,50.0,,,,650.0,33.0,DC,+,3.3,300.0,SA,600.0,0.75,581.0,704.0,23.0,60.0,,,,,,,,,
1136,0.11,0.26,1.44,0.008,0.012,0.069,0.056,0.01,0.105,0.076,,,410.0,50.0,145.0,170.0,,50.0,,,,650.0,33.0,DC,+,3.3,300.0,SA,0.0,0.0,577.0,716.0,26.0,61.0,,,,,,,,,
1137,0.11,0.26,1.44,0.008,0.012,0.069,0.056,0.01,0.105,0.076,,,410.0,50.0,145.0,170.0,,50.0,,,,650.0,33.0,DC,+,3.3,300.0,SA,600.0,0.75,599.0,701.0,26.0,64.0,,,,,,,,,
1138,0.16,0.12,1.04,0.027,0.012,0.027,0.02,0.15,0.005,0.041,,,420.0,50.0,67.0,90.0,,50.0,,,,650.0,33.0,DC,+,3.3,300.0,SA,0.0,0.0,405.0,577.0,20.0,32.0,,,,,,,,,
1139,0.16,0.12,1.04,0.027,0.012,0.027,0.02,0.15,0.005,0.041,,,420.0,50.0,67.0,90.0,,50.0,,,,650.0,33.0,DC,+,3.3,300.0,SA,600.0,0.75,405.0,562.0,26.0,60.0,,,,,,,,,
1140,0.1,0.35,1.54,0.009,0.016,0.06,0.049,0.18,0.057,0.11,,,420.0,50.0,138.0,160.0,,50.0,,,,650.0,33.0,DC,+,3.3,300.0,SA,0.0,0.0,556.0,704.0,25.0,58.0,,,,,,,,,
1141,0.1,0.35,1.54,0.009,0.016,0.06,0.049,0.18,0.057,0.11,,,420.0,50.0,138.0,160.0,,50.0,,,,650.0,33.0,DC,+,3.3,300.0,SA,600.0,0.75,593.0,692.0,26.0,65.0,,,,,,,,,
1142,0.11,0.27,1.47,0.008,0.012,0.07,0.054,0.22,0.095,0.072,,,480.0,50.0,139.0,220.0,,50.0,,,,650.0,33.0,DC,+,3.3,300.0,SA,0.0,0.0,556.0,716.0,25.0,63.0,,,,,,,,,
1143,0.11,0.27,1.47,0.008,0.012,0.07,0.054,0.22,0.095,0.072,,,480.0,50.0,139.0,220.0,,50.0,,,,650.0,33.0,DC,+,3.3,300.0,SA,600.0,0.75,648.0,735.0,25.0,65.0,,,,,,,,,
1144,0.16,0.12,1.0,0.032,0.014,0.028,0.02,0.39,0.005,0.043,,,450.0,50.0,62.0,120.0,,50.0,,,,650.0,33.0,DC,+,3.3,300.0,SA,0.0,0.0,599.0,670.0,25.0,55.0,,,,,,,,,
1145,0.16,0.12,1.0,0.032,0.014,0.028,0.02,0.39,0.005,0.043,,,450.0,50.0,62.0,120.0,,50.0,,,,650.0,33.0,DC,+,3.3,300.0,SA,600.0,0.75,569.0,624.0,22.0,54.0,,,,,,,,,
1146,0.12,0.33,1.47,0.014,0.014,0.06,0.05,0.39,0.055,0.11,,,400.0,50.0,136.0,150.0,,50.0,,,,650.0,33.0,DC,+,3.3,300.0,SA,0.0,0.0,574.0,744.0,24.0,55.0,,,,,,,,,
1147,0.12,0.33,1.47,0.014,0.014,0.06,0.05,0.39,0.055,0.11,,,400.0,50.0,136.0,150.0,,50.0,,,,650.0,33.0,DC,+,3.3,300.0,SA,600.0,0.75,613.0,747.0,24.0,64.0,,,,,,,,,
1148,0.11,0.25,1.33,0.008,0.011,0.067,0.053,0.44,0.097,0.072,,,440.0,50.0,145.0,180.0,,50.0,,,,650.0,33.0,DC,+,3.3,300.0,SA,0.0,0.0,559.0,735.0,25.0,62.0,,,,,,,,,
1149,0.11,0.25,1.33,0.008,0.011,0.067,0.053,0.44,0.097,0.072,,,440.0,50.0,145.0,180.0,,50.0,,,,650.0,33.0,DC,+,3.3,300.0,SA,600.0,0.75,662.0,740.0,24.0,60.0,,,,,,,,,
1150,0.11,0.38,1.5,0.029,,,,0.0,0.004222756051478183,,,,,0.0,,,,0.0,,,,650.0,33.0,DC,+,3.3,300.0,SA,600.0,0.75,524.0,596.0,29.0,64.0,,,,,,,,,
1151,0.11,0.37,1.52,0.03,,,,0.0,0.05,,,,,0.0,,,,0.0,,,,650.0,33.0,DC,+,3.3,300.0,SA,600.0,0.75,571.0,644.0,,,,,,,,,,,
1152,0.11,0.38,1.55,0.029,,,,0.0,0.09,,,,,0.0,,,,0.0,,,,650.0,33.0,DC,+,3.3,300.0,SA,600.0,0.75,631.0,689.0,,,,,,,,,,,
1153,0.14,0.38,1.65,0.028,,,,0.5,0.0015739952211686948,,,,,0.0,,,,0.0,,,,650.0,33.0,DC,+,3.3,300.0,SA,600.0,0.75,644.0,714.0,34.0,63.0,,,,,,,,,
1154,0.1,0.38,1.58,0.028,,,,0.5,0.06,,,,,0.0,,,,0.0,,,,650.0,33.0,DC,+,3.3,300.0,SA,600.0,0.75,663.0,718.0,,,,,,,,,,,
1155,0.1,0.39,1.68,0.027,,,,0.5,0.08,,,,,0.0,,,,0.0,,,,650.0,33.0,DC,+,3.3,300.0,SA,600.0,0.75,669.0,735.0,,,,,,,,,,,
1156,0.12,0.3,1.4,0.016,0.025,0.14,0.11,0.025,,0.25,,,210.0,,50.0,150.0,,50.0,,,,650.0,33.0,DC,+,3.3,300.0,SA,0.0,0.0,426.0,652.0,21.0,54.0,,,,,,,,,
1157,0.11,0.35,1.42,0.01,0.016,0.067,0.075,0.022,,0.17,,,260.0,,80.0,180.0,,230.0,,,,650.0,33.0,DC,+,3.3,300.0,SA,0.0,0.0,493.0,649.0,25.0,60.0,,,,,,,,,
1158,0.11,0.33,1.41,0.019,0.023,0.065,0.082,0.016,,0.19,,,,,,240.0,,180.0,,,,450.0,30.0,DC,+,1.9,300.0,SA,0.0,0.0,420.0,560.0,25.0,,,,,,,,,,
1159,0.11,0.31,1.37,0.013,0.019,0.09,0.06,0.018,,0.18,,,,,,220.0,,120.0,,,,650.0,33.0,DC,+,3.3,300.0,SA,0.0,0.0,488.0,618.0,26.0,60.0,,,,,,,,,
1160,0.15,0.31,1.23,0.015,0.02,0.06,0.065,0.02,,0.15,,,,,,250.0,,200.0,,,,850.0,38.0,DC,+,7.6,300.0,SA,0.0,0.0,432.0,598.0,16.0,40.0,,,,,,,,,
1161,0.08,0.36,1.6,0.017,0.021,0.065,0.075,0.017,,0.18,,,,,,300.0,,170.0,,,,450.0,30.0,DC,+,1.9,300.0,SA,0.0,0.0,457.0,556.0,25.0,60.0,,,,,,,,,
1162,0.09,0.4,1.6,0.016,0.016,0.04,0.055,0.015,,0.11,,,400.0,,80.0,270.0,,150.0,,,,650.0,33.0,DC,+,3.3,300.0,SA,0.0,0.0,507.0,647.0,22.0,60.0,,,,,,,,,
1163,0.1,0.38,1.5,0.02,0.021,0.055,0.065,0.017,,0.14,,,,,,310.0,,200.0,,,,850.0,38.0,DC,+,7.6,300.0,SA,0.0,0.0,452.0,581.0,18.0,50.0,,,,,,,,,
1164,0.12,0.29,1.5,0.008,0.017,0.085,0.075,0.3,,0.19,,,,,,190.0,,100.0,,,,650.0,33.0,DC,+,3.3,300.0,SA,0.0,0.0,544.0,717.0,21.0,60.0,,,,,,,,,
1165,0.09,0.46,1.81,0.017,0.024,0.1,0.08,0.28,,0.21,,,340.0,,100.0,260.0,,140.0,,,,650.0,33.0,DC,+,3.3,300.0,SA,0.0,0.0,620.0,712.0,22.0,58.0,,,,,,,,,
1166,0.08,0.45,0.96,0.007,0.015,0.21,9.1,0.96,0.19,0.03,0.02,,540.0,11.308433122546635,540.0,55.10257831548656,,900.0,,,,181.0,23.0,DC,+,1.3,,MMA,0.0,0.0,,,,,,,,,2.0,,,,
1167,0.1,0.54,0.66,0.006,0.014,0.31,9.0,0.82,0.23,0.02,0.01,,510.0,73.18094688446507,180.0,93.37077981458009,,170.0,,,,181.0,22.0,DC,+,1.0,,MMA,0.0,0.0,,,,,,,,,11.0,,,,
1168,0.09,0.46,0.99,0.012,0.021,0.22,9.5,0.96,0.19,0.03,0.01,,530.0,50.970299188599796,450.0,64.24117764034612,,100.0,,,,201.0,22.0,DC,+,1.4,,MMA,0.0,0.0,,,,,,,,,4.0,,,,
1169,0.09,0.37,1.03,0.004,0.01,0.05,8.8,1.03,0.25,0.01,0.01,,470.0,9.215971289294345,370.0,50.2501823114229,,800.0,,,,180.0,23.0,DC,+,1.3,,MMA,0.0,0.0,,,,,,,,,12.0,,,,
1170,0.09,0.37,1.03,0.004,0.01,0.05,8.8,1.03,0.25,0.01,0.01,,470.0,70.62253084548813,370.0,34.765587766070794,,800.0,,,,180.0,23.0,DC,+,1.3,,MMA,720.0,2.0,,,,,,,,,,,,,
1171,0.09,0.37,1.03,0.004,0.01,0.05,8.8,1.03,0.25,0.01,0.01,,470.0,56.22365938135776,370.0,91.76487001278224,,800.0,,,,180.0,23.0,DC,+,1.3,,MMA,720.0,8.0,,,,,,,,,,,,,
1172,0.09,0.37,1.03,0.004,0.01,0.05,8.8,1.03,0.25,0.01,0.01,,470.0,83.96561085587464,370.0,29.889301946844416,,800.0,,,,180.0,23.0,DC,+,1.3,,MMA,740.0,2.0,,,,,,,,,,,,,
1173,0.09,0.37,1.03,0.004,0.01,0.05,8.8,1.03,0.25,0.01,0.01,,470.0,31.01571297524791,370.0,50.733914262822886,,800.0,,,,180.0,23.0,DC,+,1.3,,MMA,740.0,8.0,,,,,,,,,,,,,
1174,0.09,0.37,1.03,0.004,0.01,0.05,8.8,1.03,0.25,0.01,0.01,,470.0,67.84974251553497,370.0,81.9658630756218,,800.0,,,,180.0,23.0,DC,+,1.3,,MMA,760.0,2.0,,,,,,,,,,,,,
1175,0.09,0.37,1.03,0.004,0.01,0.05,8.8,1.03,0.25,0.01,0.01,,470.0,28.423835753223713,370.0,29.477600755754885,,800.0,,,,180.0,23.0,DC,+,1.3,,MMA,760.0,8.0,,,,,,,,,,,,,
1176,0.06,0.34,1.08,0.007,0.014,0.69,9.0,1.03,0.29,0.02,0.01,,480.0,25.797105242014794,110.0,12.483077947225496,,61.145063224275184,,,,116.0,23.0,DC,+,1.3,,MMA,0.0,0.0,,,,,,,,,0.12791177476152682,,,,
1177,0.06,0.34,1.08,0.007,0.014,0.69,9.0,1.03,0.29,0.02,0.01,,480.0,94.23006477583425,110.0,31.530483212783267,,41.7373046560962,,,,116.0,23.0,DC,+,1.3,,MMA,720.0,2.0,,,,,,,,,,,,,
1178,0.06,0.34,1.08,0.007,0.014,0.69,9.0,1.03,0.29,0.02,0.01,,480.0,73.11106646937293,110.0,7.715897150128859,,13.321650751851744,,,,116.0,23.0,DC,+,1.3,,MMA,720.0,8.0,,,,,,,,,,,,,
1179,0.06,0.34,1.08,0.007,0.014,0.69,9.0,1.03,0.29,0.02,0.01,,480.0,79.82416641497004,110.0,8.684350341264624,,88.8460451235585,,,,116.0,23.0,DC,+,1.3,,MMA,740.0,2.0,,,,,,,,,,,,,
1180,0.06,0.34,1.08,0.007,0.014,0.69,9.0,1.03,0.29,0.02,0.01,,480.0,30.226660426087225,110.0,84.78820893486609,,11.251467470049526,,,,116.0,23.0,DC,+,1.3,,MMA,740.0,8.0,,,,,,,,,,,,,
1181,0.06,0.34,1.08,0.007,0.014,0.69,9.0,1.03,0.29,0.02,0.01,,480.0,71.50400763731992,110.0,48.04032521063915,,26.76319215045989,,,,116.0,23.0,DC,+,1.3,,MMA,760.0,2.0,,,,,,,,,,,,,
1182,0.06,0.34,1.08,0.007,0.014,0.69,9.0,1.03,0.29,0.02,0.01,,480.0,89.25721174519427,110.0,39.507777418916234,,49.34505720289219,,,,116.0,23.0,DC,+,1.3,,MMA,760.0,8.0,,,,,,,,,,,,,
1183,0.07,0.23,1.0,0.002,0.006,0.58,8.3,0.93,0.24,0.0006067951845508357,0.001026091502240971,,460.0,62.10573742540744,250.0,94.64097661012534,,340.0,,,,116.0,23.0,DC,+,1.3,,MMA,0.0,0.0,,,,,,,,,0.0,,,,
1184,0.07,0.23,1.0,0.002,0.006,0.58,8.3,0.93,0.24,0.009633867197864401,0.003389788382829083,,460.0,72.65422860098283,250.0,8.926909887118173,,340.0,,,,116.0,23.0,DC,+,1.3,,MMA,720.0,2.0,,,,,,,,,,,,,
1185,0.07,0.23,1.0,0.002,0.006,0.58,8.3,0.93,0.24,0.006942305296213927,0.009371376925748782,,460.0,57.82052769320073,250.0,30.01705831279097,,340.0,,,,116.0,23.0,DC,+,1.3,,MMA,720.0,8.0,,,,,,,,,,,,,
1186,0.07,0.23,1.0,0.002,0.006,0.58,8.3,0.93,0.24,0.0062246123597212,0.0016331003466309203,,460.0,94.57247852332216,250.0,85.9354206282784,,340.0,,,,116.0,23.0,DC,+,1.3,,MMA,740.0,2.0,,,,,,,,,,,,,
1187,0.07,0.23,1.0,0.002,0.006,0.58,8.3,0.93,0.24,0.0011454330668406044,0.00754656450267338,,460.0,34.11280390636185,250.0,0.14217771256771483,,340.0,,,,116.0,23.0,DC,+,1.3,,MMA,740.0,8.0,,,,,,,,,,,,,
1188,0.07,0.23,1.0,0.002,0.006,0.58,8.3,0.93,0.24,0.00576977879299777,0.000679494187681543,,460.0,59.97342632090836,250.0,43.85101224709803,,340.0,,,,116.0,23.0,DC,+,1.3,,MMA,760.0,2.0,,,,,,,,,,,,,
1189,0.07,0.23,1.0,0.002,0.006,0.58,8.3,0.93,0.24,0.0022990343937279788,0.002072274127187008,,460.0,57.99117511856387,250.0,99.22050291251865,,340.0,,,,116.0,23.0,DC,+,1.3,,MMA,760.0,8.0,,,,,,,,,,,,,
1190,0.11,0.51,1.1,0.007,0.013,0.08,8.9,1.0,0.18,0.03,0.005558366138460454,,500.0,11.641275193909696,400.0,50.10639296620452,,900.0,,,,115.0,23.0,DC,+,1.0,,MMA,0.0,0.0,,,,,,,,,0.248343613045388,,,,
1191,0.11,0.51,1.1,0.007,0.013,0.08,8.9,1.0,0.18,0.03,0.0028809184158057944,,500.0,40.148554751186325,400.0,66.51458357080995,,900.0,,,,115.0,23.0,DC,+,1.0,,MMA,720.0,2.0,,,,,,,,,,,,,
1192,0.11,0.51,1.1,0.007,0.013,0.08,8.9,1.0,0.18,0.03,0.0007917950523578521,,500.0,44.86667131169795,400.0,31.84198297830061,,900.0,,,,115.0,23.0,DC,+,1.0,,MMA,720.0,8.0,,,,,,,,,,,,,
1193,0.11,0.51,1.1,0.007,0.013,0.08,8.9,1.0,0.18,0.03,0.004123812143043566,,500.0,38.93146447192864,400.0,59.03872804768561,,900.0,,,,115.0,23.0,DC,+,1.0,,MMA,740.0,2.0,,,,,,,,,,,,,
1194,0.11,0.51,1.1,0.007,0.013,0.08,8.9,1.0,0.18,0.03,0.005355000391961334,,500.0,35.756542809010995,400.0,79.49094357632941,,900.0,,,,115.0,23.0,DC,+,1.0,,MMA,740.0,8.0,,,,,,,,,,,,,
1195,0.11,0.51,1.1,0.007,0.013,0.08,8.9,1.0,0.18,0.03,0.00798726975167197,,500.0,25.53319870001076,400.0,97.6886579740343,,900.0,,,,115.0,23.0,DC,+,1.0,,MMA,760.0,2.0,,,,,,,,,,,,,
1196,0.11,0.51,1.1,0.007,0.013,0.08,8.9,1.0,0.18,0.03,0.005140210286413263,,500.0,76.93284324513705,400.0,4.859065493530057,,900.0,,,,115.0,23.0,DC,+,1.0,,MMA,760.0,8.0,,,,,,,,,,,,,
1197,0.06,0.32,1.23,0.0016444224712308302,0.002,1.01,8.4,0.89,0.22,0.00039652697269585536,0.007773623647963051,,380.0,61.33369231853101,80.0,37.08576531025243,,300.0,,,,163.0,25.0,DC,+,1.2,,MMA,0.0,0.0,,,,,,,,,0.0,,,,
1198,0.06,0.32,1.23,0.0008517962874032894,0.002,1.01,8.4,0.89,0.22,0.002798733523518102,0.0001133725635026972,,380.0,85.80464605348043,80.0,18.84287269263234,,300.0,,,,163.0,25.0,DC,+,1.2,,MMA,720.0,2.0,,,,,,,,,,,,,
1199,0.06,0.32,1.23,0.0009663634683855574,0.002,1.01,8.4,0.89,0.22,0.0077529891576430116,0.002582989056164662,,380.0,45.56182770374145,80.0,69.64662309105385,,300.0,,,,163.0,25.0,DC,+,1.2,,MMA,720.0,8.0,,,,,,,,,,,,,
1200,0.06,0.32,1.23,0.0013382811378986096,0.002,1.01,8.4,0.89,0.22,0.008840915481675645,0.007564726973472015,,380.0,68.16899426265135,80.0,40.50356000732883,,300.0,,,,163.0,25.0,DC,+,1.2,,MMA,740.0,2.0,,,,,,,,,,,,,
1201,0.06,0.32,1.23,0.0015214355400340993,0.002,1.01,8.4,0.89,0.22,0.001268692741534998,0.004129122215349973,,380.0,96.20977080554813,80.0,3.90379119607851,,300.0,,,,163.0,25.0,DC,+,1.2,,MMA,740.0,8.0,,,,,,,,,,,,,
1202,0.06,0.32,1.23,0.0002954251741468095,0.002,1.01,8.4,0.89,0.22,0.003221908100939439,0.002539963294315598,,380.0,23.624519384340292,80.0,63.233673575696926,,300.0,,,,163.0,25.0,DC,+,1.2,,MMA,760.0,2.0,,,,,,,,,,,,,
1203,0.06,0.32,1.23,0.0016957378631699493,0.002,1.01,8.4,0.89,0.22,0.0036695612186488182,0.0018895625467654242,,380.0,79.87947785008839,80.0,94.17492157297946,,300.0,,,,163.0,25.0,DC,+,1.2,,MMA,760.0,8.0,,,,,,,,,,,,,
1204,0.1,0.43,0.96,0.003,0.006,0.17,8.6,0.97,0.22,0.02,0.005,,360.0,0.0011874763703215308,430.0,0.007246420905216988,,200.0,,,,145.0,20.0,DC,+,1.0,200.0,MMA,750.0,2.0,,,,,,,,,,,,,
1205,0.1,0.43,0.96,0.003,0.006,0.17,8.6,0.97,0.22,0.02,0.005,,360.0,0.001672873049972473,430.0,0.0021369975274142384,,200.0,,,,145.0,20.0,DC,+,1.0,200.0,MMA,750.0,2.0,,,,,-20.0,8.0,,,,,,,
1206,0.1,0.43,0.96,0.003,0.006,0.17,8.6,0.97,0.22,0.02,0.005,,360.0,0.006300140418462283,430.0,0.007474872600615993,,200.0,,,,145.0,20.0,DC,+,1.0,200.0,MMA,750.0,2.0,,,,,20.0,23.0,,,,,,,
1207,0.1,0.43,0.96,0.003,0.006,0.17,8.6,0.97,0.22,0.02,0.005,,360.0,0.009776819235030655,430.0,0.00669248962729985,,200.0,,,,145.0,20.0,DC,+,1.0,200.0,MMA,750.0,2.0,,,,,40.0,44.0,,,,,,,
1208,0.1,0.4,0.98,0.004,0.008,0.17,8.7,0.98,0.22,0.03,0.01,,410.0,0.00437646285484394,420.0,0.006332896278200125,,300.0,,,,145.0,21.0,DC,+,1.2,200.0,MMA,750.0,2.0,,,,,,,,,,,,,
1209,0.1,0.4,0.98,0.004,0.008,0.17,8.7,0.98,0.22,0.03,0.01,,410.0,0.003112327432964934,420.0,0.009135425048534073,,300.0,,,,145.0,21.0,DC,+,1.2,200.0,MMA,750.0,2.0,,,,,-20.0,8.0,,,,,,,
1210,0.1,0.4,0.98,0.004,0.008,0.17,8.7,0.98,0.22,0.03,0.01,,410.0,0.009041835531545915,420.0,0.0065737359495928495,,300.0,,,,145.0,21.0,DC,+,1.2,200.0,MMA,750.0,2.0,,,,,20.0,27.0,,,,,,,
1211,0.1,0.4,0.98,0.004,0.008,0.17,8.7,0.98,0.22,0.03,0.01,,410.0,0.009715233922299376,420.0,0.004058268656772909,,300.0,,,,145.0,21.0,DC,+,1.2,200.0,MMA,750.0,2.0,,,,,40.0,52.0,,,,,,,
1212,0.1,0.42,0.96,0.003,0.006,0.17,8.8,1.01,0.21,0.02,0.005,,400.0,0.0008374270536448314,430.0,0.008751907691517145,,900.0,,,,143.0,21.0,DC,+,1.1,200.0,MMA,760.0,8.0,,,,,,,,,,,,,
1213,0.1,0.42,0.96,0.003,0.006,0.17,8.8,1.01,0.21,0.02,0.005,,400.0,0.0021135694904276994,430.0,0.00028696333117999353,,900.0,,,,143.0,21.0,DC,+,1.1,200.0,MMA,760.0,8.0,,,,,-20.0,10.0,,,,,,,
1214,0.1,0.42,0.96,0.003,0.006,0.17,8.8,1.01,0.21,0.02,0.005,,400.0,0.0016981737286028476,430.0,0.002964759903005534,,900.0,,,,143.0,21.0,DC,+,1.1,200.0,MMA,760.0,8.0,,,,,20.0,44.0,,,,,,,
1215,0.1,0.42,0.96,0.003,0.006,0.17,8.8,1.01,0.21,0.02,0.005,,400.0,0.0012661286467601717,430.0,0.009304599984736412,,900.0,,,,143.0,21.0,DC,+,1.1,200.0,MMA,760.0,8.0,,,,,40.0,83.0,,,,,,,
1216,0.1,0.42,0.91,0.004,0.008,0.17,8.9,0.98,0.21,0.03,0.01,,390.0,0.001421103588999222,410.0,0.0027969699032493324,,900.0,,,,146.0,22.0,DC,+,1.1,200.0,MMA,760.0,8.0,,,,,,,,,,,,,
1217,0.1,0.42,0.91,0.004,0.008,0.17,8.9,0.98,0.21,0.03,0.01,,390.0,0.005665867651930257,410.0,0.000719448517416047,,900.0,,,,146.0,22.0,DC,+,1.1,200.0,MMA,760.0,8.0,,,,,-20.0,10.0,,,,,,,
1218,0.1,0.42,0.91,0.004,0.008,0.17,8.9,0.98,0.21,0.03,0.01,,390.0,0.007751051868363528,410.0,0.007975499292767292,,900.0,,,,146.0,22.0,DC,+,1.1,200.0,MMA,760.0,8.0,,,,,20.0,44.0,,,,,,,
1219,0.1,0.42,0.91,0.004,0.008,0.17,8.9,0.98,0.21,0.03,0.01,,390.0,0.009388646618398066,410.0,0.008960218747246444,,900.0,,,,146.0,22.0,DC,+,1.1,200.0,MMA,760.0,8.0,,,,,40.0,83.0,,,,,,,
1220,0.1,0.27,0.6,0.002,0.011,0.13,8.75,1.02,0.2,0.09,0.017,0.05370088747392772,,20.0,390.0,160.0,1.2166434574943563,,30.0,40.0,,400.0,31.5,AC,+,1.4,177.0,SAA,746.0,4.0,650.0,747.0,19.0,63.0,,,,,,,,,
1221,0.1,0.27,0.6,0.002,0.011,0.13,8.75,1.02,0.2,0.09,0.017,0.06205688262255454,,20.0,390.0,160.0,1.015322636996303,,30.0,40.0,,400.0,31.5,AC,+,1.4,177.0,SAA,746.0,4.0,625.0,734.0,22.0,63.0,,,,,,,,,
1222,0.11,0.27,0.6,0.002,0.01,0.14,8.77,1.01,0.2,0.1,0.017,0.054666717629898935,,20.0,370.0,0.014,9.068816396081997,,40.0,50.0,,400.0,31.5,AC,+,1.4,177.0,SAA,746.0,4.0,626.0,727.0,23.0,69.0,,,,,,,,,
1223,0.11,0.27,0.6,0.002,0.01,0.14,8.77,1.01,0.2,0.1,0.017,0.024561199095800946,,20.0,370.0,0.014,5.78374382380923,,40.0,50.0,,400.0,31.5,AC,+,1.4,177.0,SAA,746.0,4.0,629.0,735.0,21.0,68.0,,,,,,,,,
1224,0.09,0.34,0.48,0.004,0.011,0.08,8.6,0.98,0.22,0.05,0.02,0.09843889530717446,,20.0,260.0,0.005,7.175031113013853,,30.0,50.0,,390.0,11.5,DC,+,1.9,177.0,GTAA,746.0,4.0,647.0,747.0,20.0,68.0,,,,,,,,,
1225,0.09,0.34,0.48,0.004,0.011,0.08,8.6,0.98,0.22,0.05,0.02,0.038091809315898555,,20.0,260.0,0.005,6.878346844006203,,30.0,50.0,,390.0,11.5,DC,+,1.9,177.0,GTAA,746.0,4.0,661.0,756.0,24.0,73.0,,,,,,,,,
1226,0.081,0.34,0.49,0.004,0.012,0.08,8.57,0.98,0.22,0.05,0.021,0.08078231096203921,,20.0,240.0,0.004,9.89739928244487,,30.0,60.0,,300.0,12.5,DC,+,1.4,177.0,GTAA,746.0,1.0,682.0,783.0,26.0,74.0,,,,,,,,,
1227,0.081,0.34,0.49,0.004,0.012,0.08,8.57,0.98,0.22,0.05,0.021,0.07392288676742408,,20.0,240.0,0.004,2.50288245051441,,30.0,60.0,,300.0,12.5,DC,+,1.4,177.0,GTAA,746.0,1.0,728.0,817.0,21.0,73.0,,,,,,,,,
1228,0.11,0.3,0.44,0.004,0.011,0.08,8.58,1.0,0.22,0.05,0.02,0.06585742306769203,,20.0,340.0,0.004,7.632855477535588,,20.0,50.0,,275.0,28.5,DC,+,1.2,177.0,GMAA,746.0,4.0,605.0,726.0,20.0,68.0,,,,,,,,,
1229,0.11,0.3,0.44,0.004,0.011,0.08,8.58,1.0,0.22,0.05,0.02,0.03234411074917372,,20.0,340.0,0.004,5.226532521126747,,20.0,50.0,,275.0,28.5,DC,+,1.2,177.0,GMAA,746.0,4.0,603.0,726.0,20.0,66.0,,,,,,,,,
1230,0.12,0.24,0.53,0.001,0.01,0.13,8.61,1.03,0.2,0.09,0.016,0.05835678793278894,,20.0,430.0,0.013,5.118773471031865,,30.0,50.0,,285.0,28.5,DC,+,1.3,177.0,GMAA,746.0,4.0,654.0,767.0,20.0,62.0,,,,,,,,,
1231,0.12,0.24,0.53,0.001,0.01,0.13,8.61,1.03,0.2,0.09,0.016,0.02258450778518393,,20.0,430.0,0.013,1.222962316375259,,30.0,50.0,,285.0,28.5,DC,+,1.3,177.0,GMAA,746.0,4.0,661.0,772.0,19.0,62.0,,,,,,,,,
1232,0.1,0.22,0.55,0.009,0.013,0.21,2.68,1.05,,,,,260.0,,,200.0,,,,,,500.0,32.0,DC,+,2.0,250.0,NGSAW,690.0,10.0,492.0,610.0,27.0,,,,,,,,,,
1233,0.1,0.22,0.55,0.009,0.013,0.21,2.68,1.05,,,,,260.0,,,200.0,,,,,,500.0,32.0,DC,+,2.0,250.0,NGSAW,690.0,10.0,,,,,24.0,193.0,,,,,,,
1234,0.1,0.22,0.55,0.009,0.013,0.21,2.68,1.05,,,,,260.0,,,200.0,,,,,,500.0,32.0,DC,+,2.0,250.0,NGSAW,690.0,10.0,,,,,0.0,164.0,,,,,,,
1235,0.1,0.22,0.55,0.009,0.013,0.21,2.68,1.05,,,,,260.0,,,200.0,,,,,,500.0,32.0,DC,+,2.0,250.0,NGSAW,690.0,10.0,,,,,-20.0,147.0,,,,,,,
1236,0.1,0.22,0.55,0.009,0.013,0.21,2.68,1.05,,,,,260.0,,,200.0,,,,,,500.0,32.0,DC,+,2.0,250.0,NGSAW,690.0,10.0,,,,,-40.0,72.0,,,,,,,
1237,0.1,0.22,0.55,0.009,0.013,0.21,2.68,1.05,,,,,260.0,,,200.0,,,,,,500.0,32.0,DC,+,2.0,250.0,NGSAW,690.0,10.0,,,,,-60.0,15.0,,,,,,,
1238,0.06,0.49,0.67,0.011,0.009,0.21,2.63,1.06,,,,,850.0,,,150.0,,,,,,500.0,32.0,DC,+,2.0,250.0,NGSAW,690.0,10.0,469.0,592.0,27.0,,,,,,,,,,
1239,0.06,0.49,0.67,0.011,0.009,0.21,2.63,1.06,,,,,850.0,,,150.0,,,,,,500.0,32.0,DC,+,2.0,250.0,NGSAW,690.0,10.0,,,,,22.0,96.0,,,,,,,
1240,0.06,0.49,0.67,0.011,0.009,0.21,2.63,1.06,,,,,850.0,,,150.0,,,,,,500.0,32.0,DC,+,2.0,250.0,NGSAW,690.0,10.0,,,,,0.0,68.0,,,,,,,
1241,0.06,0.49,0.67,0.011,0.009,0.21,2.63,1.06,,,,,850.0,,,150.0,,,,,,500.0,32.0,DC,+,2.0,250.0,NGSAW,690.0,10.0,,,,,-20.0,38.0,,,,,,,
1242,0.06,0.49,0.67,0.011,0.009,0.21,2.63,1.06,,,,,850.0,,,150.0,,,,,,500.0,32.0,DC,+,2.0,250.0,NGSAW,690.0,10.0,,,,,-40.0,15.0,,,,,,,
1243,0.1,0.19,0.53,0.007,0.007,0.2,2.7,1.03,,,,,220.0,,,150.0,,,,,,500.0,32.0,DC,+,2.0,250.0,NGSAW,690.0,10.0,456.0,592.0,29.0,,,,,,,,,,
1244,0.1,0.19,0.53,0.007,0.007,0.2,2.7,1.03,,,,,220.0,,,150.0,,,,,,500.0,32.0,DC,+,2.0,250.0,NGSAW,690.0,10.0,,,,,24.0,270.0,,,,,,,
1245,0.1,0.19,0.53,0.007,0.007,0.2,2.7,1.03,,,,,220.0,,,150.0,,,,,,500.0,32.0,DC,+,2.0,250.0,NGSAW,690.0,10.0,,,,,0.0,238.0,,,,,,,
1246,0.1,0.19,0.53,0.007,0.007,0.2,2.7,1.03,,,,,220.0,,,150.0,,,,,,500.0,32.0,DC,+,2.0,250.0,NGSAW,690.0,10.0,,,,,-20.0,176.0,,,,,,,
1247,0.1,0.19,0.53,0.007,0.007,0.2,2.7,1.03,,,,,220.0,,,150.0,,,,,,500.0,32.0,DC,+,2.0,250.0,NGSAW,690.0,10.0,,,,,-40.0,157.0,,,,,,,
1248,0.1,0.19,0.53,0.007,0.007,0.2,2.7,1.03,,,,,220.0,,,150.0,,,,,,500.0,32.0,DC,+,2.0,250.0,NGSAW,690.0,10.0,,,,,-60.0,53.0,,,,,,,
1249,0.09,0.24,0.68,0.013,0.006,0.2,2.22,1.03,,,,,520.0,,,100.0,,,,,,500.0,30.0,DC,+,3.6,200.0,NGGMA,690.0,10.0,535.0,627.0,23.0,,,,,,,,,,
1250,0.09,0.24,0.68,0.013,0.006,0.2,2.22,1.03,,,,,520.0,,,100.0,,,,,,500.0,30.0,DC,+,3.6,200.0,NGGMA,690.0,10.0,,,,,27.0,144.0,,,,,,,
1251,0.09,0.24,0.68,0.013,0.006,0.2,2.22,1.03,,,,,520.0,,,100.0,,,,,,500.0,30.0,DC,+,3.6,200.0,NGGMA,690.0,10.0,,,,,2.0,127.0,,,,,,,
1252,0.09,0.24,0.68,0.013,0.006,0.2,2.22,1.03,,,,,520.0,,,100.0,,,,,,500.0,30.0,DC,+,3.6,200.0,NGGMA,690.0,10.0,,,,,-20.0,111.0,,,,,,,
1253,0.09,0.24,0.68,0.013,0.006,0.2,2.22,1.03,,,,,520.0,,,100.0,,,,,,500.0,30.0,DC,+,3.6,200.0,NGGMA,690.0,10.0,,,,,-40.0,81.0,,,,,,,
1254,0.09,0.24,0.68,0.013,0.006,0.2,2.22,1.03,,,,,520.0,,,100.0,,,,,,500.0,30.0,DC,+,3.6,200.0,NGGMA,690.0,10.0,,,,,-60.0,36.0,,,,,,,
1255,0.11,0.14,0.73,0.002,0.005,,2.3,1.03,0.27,,,,254.0,,26.0,,,200.0,,,,500.0,29.0,AC,0,2.9,200.0,SA,690.0,8.0,,738.0,,,,,,,,,,,
1256,0.11,0.14,0.73,0.002,0.005,,2.3,1.03,0.27,,,,254.0,,26.0,,,200.0,,,,500.0,29.0,AC,0,2.9,200.0,SA,690.0,8.0,,,,,-40.0,10.0,,,,,,,
1257,0.11,0.14,0.73,0.002,0.005,,2.3,1.03,0.27,,,,254.0,,26.0,,,200.0,,,,500.0,29.0,AC,0,2.9,200.0,SA,690.0,8.0,,,,,-40.0,12.0,,,,,,,
1258,0.11,0.14,0.73,0.002,0.005,,2.3,1.03,0.27,,,,254.0,,26.0,,,200.0,,,,500.0,29.0,AC,0,2.9,200.0,SA,690.0,8.0,,,,,-40.0,17.0,,,,,,,
1259,0.11,0.14,0.73,0.002,0.005,,2.3,1.03,0.27,,,,254.0,,26.0,,,200.0,,,,500.0,29.0,AC,0,2.9,200.0,SA,690.0,8.0,,,,,-20.0,13.0,,,,,,,
1260,0.11,0.14,0.73,0.002,0.005,,2.3,1.03,0.27,,,,254.0,,26.0,,,200.0,,,,500.0,29.0,AC,0,2.9,200.0,SA,690.0,8.0,,,,,-20.0,18.0,,,,,,,
1261,0.11,0.14,0.73,0.002,0.005,,2.3,1.03,0.27,,,,254.0,,26.0,,,200.0,,,,500.0,29.0,AC,0,2.9,200.0,SA,690.0,8.0,,,,,-20.0,22.0,,,,,,,
1262,0.11,0.14,0.73,0.002,0.005,,2.3,1.03,0.27,,,,254.0,,26.0,,,200.0,,,,500.0,29.0,AC,0,2.9,200.0,SA,690.0,24.0,,685.0,,,,,,,,,,,
1263,0.12,0.14,1.03,0.002,0.006,,2.3,1.03,0.27,,,,166.0,,22.0,,,200.0,,,,500.0,29.0,AC,0,2.9,200.0,SA,690.0,8.0,,745.0,,,,,,,,,,,
1264,0.12,0.14,1.03,0.002,0.006,,2.3,1.03,0.27,,,,166.0,,22.0,,,200.0,,,,500.0,29.0,AC,0,2.9,200.0,SA,690.0,8.0,,,,,-40.0,37.0,,,,,,,
1265,0.12,0.14,1.03,0.002,0.006,,2.3,1.03,0.27,,,,166.0,,22.0,,,200.0,,,,500.0,29.0,AC,0,2.9,200.0,SA,690.0,8.0,,,,,-40.0,53.0,,,,,,,
1266,0.12,0.14,1.03,0.002,0.006,,2.3,1.03,0.27,,,,166.0,,22.0,,,200.0,,,,500.0,29.0,AC,0,2.9,200.0,SA,690.0,8.0,,,,,-20.0,96.0,,,,,,,
1267,0.12,0.14,1.03,0.002,0.006,,2.3,1.03,0.27,,,,166.0,,22.0,,,200.0,,,,500.0,29.0,AC,0,2.9,200.0,SA,690.0,8.0,,,,,-20.0,149.0,,,,,,,
1268,0.12,0.14,1.03,0.002,0.006,,2.3,1.03,0.27,,,,166.0,,22.0,,,200.0,,,,500.0,29.0,AC,0,2.9,200.0,SA,690.0,8.0,,,,,-20.0,172.0,,,,,,,
1269,0.12,0.14,1.03,0.002,0.006,,2.3,1.03,0.27,,,,166.0,,22.0,,,200.0,,,,500.0,29.0,AC,0,2.9,200.0,SA,690.0,24.0,,696.0,,,,,,,,,,,
1270,0.14,0.18,0.75,0.002,0.005,,2.3,1.01,0.27,,,,256.0,,21.0,,,200.0,,,,500.0,29.0,AC,0,2.9,200.0,SA,690.0,8.0,,770.0,,,,,,,,,,,
1271,0.14,0.18,0.75,0.002,0.005,,2.3,1.01,0.27,,,,256.0,,21.0,,,200.0,,,,500.0,29.0,AC,0,2.9,200.0,SA,690.0,8.0,,,,,-40.0,24.0,,,,,,,
1272,0.14,0.18,0.75,0.002,0.005,,2.3,1.01,0.27,,,,256.0,,21.0,,,200.0,,,,500.0,29.0,AC,0,2.9,200.0,SA,690.0,8.0,,,,,-40.0,37.0,,,,,,,
1273,0.14,0.18,0.75,0.002,0.005,,2.3,1.01,0.27,,,,256.0,,21.0,,,200.0,,,,500.0,29.0,AC,0,2.9,200.0,SA,690.0,8.0,,,,,-40.0,52.0,,,,,,,
1274,0.14,0.18,0.75,0.002,0.005,,2.3,1.01,0.27,,,,256.0,,21.0,,,200.0,,,,500.0,29.0,AC,0,2.9,200.0,SA,690.0,8.0,,,,,-20.0,37.0,,,,,,,
1275,0.14,0.18,0.75,0.002,0.005,,2.3,1.01,0.27,,,,256.0,,21.0,,,200.0,,,,500.0,29.0,AC,0,2.9,200.0,SA,690.0,8.0,,,,,-20.0,80.0,,,,,,,
1276,0.14,0.18,0.75,0.002,0.005,,2.3,1.01,0.27,,,,256.0,,21.0,,,200.0,,,,500.0,29.0,AC,0,2.9,200.0,SA,690.0,24.0,,714.0,,,,,,,,,,,
1277,0.12,0.14,1.34,0.002,0.008,,2.23,1.0,0.31,,,,292.0,,37.0,,,200.0,,,,500.0,29.0,AC,0,2.9,200.0,SA,690.0,8.0,,,25.3,73.2,,,,,,,,,
1278,0.12,0.13,1.29,0.002,0.009,,2.26,0.99,0.3,,,,344.0,,35.0,,,200.0,,,,500.0,29.0,AC,0,2.9,200.0,SA,690.0,24.0,,,21.8,70.7,,,,,,,,,
1279,0.12,0.15,1.36,0.002,0.008,,2.26,0.99,0.32,,,,243.0,,101.0,,,200.0,,,,500.0,29.0,AC,0,2.9,200.0,SA,690.0,8.0,,,24.3,72.4,,,,,,,,,
1280,0.11,0.14,1.32,0.002,0.008,,2.27,1.0,0.32,,,,334.0,,127.0,,,200.0,,,,500.0,29.0,AC,0,2.9,200.0,SA,690.0,24.0,,,22.4,69.1,,,,,,,,,
1281,0.12,0.13,1.23,0.002,0.008,,2.29,1.01,0.32,,,,303.0,,166.0,,,200.0,,,,500.0,29.0,AC,0,2.9,200.0,SA,690.0,8.0,,,24.7,69.9,,,,,,,,,
1282,0.11,0.13,1.2,0.002,0.008,,2.26,1.0,0.31,,,,283.0,,156.0,,,200.0,,,,500.0,29.0,AC,0,2.9,200.0,SA,690.0,24.0,,,21.6,69.8,,,,,,,,,
1283,0.12,0.15,1.28,0.002,0.008,,2.27,1.0,0.31,,,,237.0,,245.0,,,200.0,,,,500.0,29.0,AC,0,2.9,200.0,SA,690.0,8.0,,,20.8,68.8,,,,,,,,,
1284,0.12,0.13,1.18,0.002,0.007,,2.26,1.0,0.31,,,,286.0,,312.0,,,200.0,,,,500.0,29.0,AC,0,2.9,200.0,SA,690.0,24.0,,,21.7,67.0,,,,,,,,,
1285,0.084,0.415,1.24,0.011,0.015,0.05,0.037,0.385,,0.105,,,480.0,,86.0,,,,60.0,150.0,5.0,,,DC,+,2.4,100.0,SA,550.0,1.83,529.0,635.0,25.6,70.0,,,,,,,,,
1286,0.084,0.415,1.24,0.011,0.015,0.05,0.037,0.385,,0.105,,,480.0,,86.0,,,,60.0,150.0,5.0,,,DC,+,2.4,100.0,SA,550.0,1.83,473.0,605.0,28.8,73.0,,,,,,,,,
1287,0.084,0.415,1.24,0.011,0.015,0.05,0.037,0.385,,0.105,,,480.0,,86.0,,,,60.0,150.0,5.0,,,DC,+,2.4,100.0,SA,550.0,1.83,557.0,658.0,23.8,68.5,,,,,,,,,
1288,0.084,0.415,1.24,0.011,0.015,0.05,0.037,0.385,,0.105,,,480.0,,86.0,,,,60.0,150.0,5.0,,,DC,+,2.4,100.0,SA,550.0,1.83,,,,,-40.0,96.0,,,,,,,
1289,0.084,0.415,1.24,0.011,0.015,0.05,0.037,0.385,,0.105,,,480.0,,86.0,,,,60.0,150.0,5.0,,,DC,+,2.4,100.0,SA,550.0,1.83,,,,,-79.0,40.0,,,,,,,
1290,0.084,0.415,1.24,0.011,0.015,0.05,0.037,0.385,,0.105,,,480.0,,86.0,,,,60.0,150.0,5.0,,,DC,+,2.4,100.0,SA,550.0,1.83,,,,,,,,-51.0,,,,,
1291,0.084,0.3,0.54,0.005,0.008,0.036,2.2,1.05,,0.035,,,660.0,,66.0,,,,40.0,70.0,4.0,,,DC,+,2.4,175.0,SA,690.0,2.33,496.0,638.0,23.3,73.0,,,,,,,,,
1292,0.084,0.3,0.54,0.005,0.008,0.036,2.2,1.05,,0.035,,,660.0,,66.0,,,,40.0,70.0,4.0,,,DC,+,2.4,175.0,SA,690.0,2.33,524.0,664.0,23.6,66.5,,,,,,,,,
1293,0.084,0.3,0.54,0.005,0.008,0.036,2.2,1.05,,0.035,,,660.0,,66.0,,,,40.0,70.0,4.0,,,DC,+,2.4,175.0,SA,690.0,2.33,530.0,653.0,21.5,69.0,,,,,,,,,
1294,0.084,0.3,0.54,0.005,0.008,0.036,2.2,1.05,,0.035,,,660.0,,66.0,,,,40.0,70.0,4.0,,,DC,+,2.4,175.0,SA,690.0,2.33,,,,,0.0,118.0,,,,,,,
1295,0.084,0.3,0.54,0.005,0.008,0.036,2.2,1.05,,0.035,,,660.0,,66.0,,,,40.0,70.0,4.0,,,DC,+,2.4,175.0,SA,690.0,2.33,,,,,-50.0,40.0,,,,,,,
1296,0.084,0.3,0.54,0.005,0.008,0.036,2.2,1.05,,0.035,,,660.0,,66.0,,,,40.0,70.0,4.0,,,DC,+,2.4,175.0,SA,690.0,2.33,,,,,,,,-34.0,,,,,
1297,0.06,0.2,1.15,0.007,0.017,0.16,0.052,0.45,,0.128,,,350.0,,97.0,,,,140.0,160.0,15.0,,,DC,+,2.4,125.0,SA,605.0,1.92,598.0,678.0,24.5,74.0,,,,,,,,,
1298,0.06,0.2,1.15,0.007,0.017,0.16,0.052,0.45,,0.128,,,350.0,,97.0,,,,140.0,160.0,15.0,,,DC,+,2.4,125.0,SA,605.0,1.92,663.0,730.0,22.5,66.5,,,,,,,,,
1299,0.06,0.2,1.15,0.007,0.017,0.16,0.052,0.45,,0.128,,,350.0,,97.0,,,,140.0,160.0,15.0,,,DC,+,2.4,125.0,SA,605.0,1.92,630.0,708.0,24.8,63.0,,,,,,,,,
1300,0.06,0.2,1.15,0.007,0.017,0.16,0.052,0.45,,0.128,,,350.0,,97.0,,,,140.0,160.0,15.0,,,DC,+,2.4,125.0,SA,605.0,1.92,,,,,-10.0,80.0,,,,,,,
1301,0.06,0.2,1.15,0.007,0.017,0.16,0.052,0.45,,0.128,,,350.0,,97.0,,,,140.0,160.0,15.0,,,DC,+,2.4,125.0,SA,605.0,1.92,,,,,-43.0,40.0,,,,,,,
1302,0.06,0.2,1.15,0.007,0.017,0.16,0.052,0.45,,0.128,,,350.0,,97.0,,,,140.0,160.0,15.0,,,DC,+,2.4,125.0,SA,605.0,1.92,,,,,,,,-35.0,,,,,
1303,0.11,0.18,0.7,,,0.13,2.28,0.27,,,,,,,62.0,,,200.0,,,,535.0,63.0,AC,0,1.8,225.0,TSA,690.0,24.0,606.0,707.0,22.0,63.0,,,,,,,,,
1304,0.1,0.17,0.67,,,0.14,2.31,0.29,,,,,,,240.0,,,240.0,,,,535.0,63.0,AC,0,1.8,225.0,TSA,690.0,24.0,596.0,703.0,20.0,62.0,,,,,,,,,
1305,0.11,0.17,0.65,,,0.02,2.28,0.27,,,,,,,68.0,,,68.0,,,,535.0,63.0,AC,0,1.8,225.0,TSA,690.0,24.0,597.0,700.0,22.0,58.0,,,,,,,,,
1306,0.1,0.16,0.61,,,0.02,2.27,0.27,,,,,,,260.0,,,260.0,,,,535.0,63.0,AC,0,1.8,225.0,TSA,690.0,24.0,608.0,702.0,21.0,60.0,,,,,,,,,
1307,0.07,0.08,0.98,0.01,0.01,0.27,2.07,1.07,0.015,,,,891.0,,97.0,,,,0.009,0.01,0.008,300.0,28.0,DC,+,2.04,150.0,FCA,690.0,10.0,440.0,540.0,24.0,67.0,,,,,,,,,
1308,0.07,0.08,0.98,0.01,0.01,0.27,2.07,1.07,0.015,,,,891.0,,97.0,,,,0.009,0.01,0.008,300.0,28.0,DC,+,2.04,150.0,FCA,690.0,10.0,,,,,-80.0,9.0,,,,,,,
1309,0.07,0.08,0.98,0.01,0.01,0.27,2.07,1.07,0.015,,,,891.0,,97.0,,,,0.009,0.01,0.008,300.0,28.0,DC,+,2.04,150.0,FCA,690.0,10.0,,,,,-70.0,9.0,,,,,,,
1310,0.07,0.08,0.98,0.01,0.01,0.27,2.07,1.07,0.015,,,,891.0,,97.0,,,,0.009,0.01,0.008,300.0,28.0,DC,+,2.04,150.0,FCA,690.0,10.0,,,,,-60.0,9.0,,,,,,,
1311,0.07,0.08,0.98,0.01,0.01,0.27,2.07,1.07,0.015,,,,891.0,,97.0,,,,0.009,0.01,0.008,300.0,28.0,DC,+,2.04,150.0,FCA,690.0,10.0,,,,,-40.0,19.0,,,,,,,
1312,0.07,0.08,0.98,0.01,0.01,0.27,2.07,1.07,0.015,,,,891.0,,97.0,,,,0.009,0.01,0.008,300.0,28.0,DC,+,2.04,150.0,FCA,690.0,10.0,,,,,-30.0,28.0,,,,,,,
1313,0.07,0.08,0.98,0.01,0.01,0.27,2.07,1.07,0.015,,,,891.0,,97.0,,,,0.009,0.01,0.008,300.0,28.0,DC,+,2.04,150.0,FCA,690.0,10.0,,,,,-20.0,43.0,,,,,,,
1314,0.07,0.08,0.98,0.01,0.01,0.27,2.07,1.07,0.015,,,,891.0,,97.0,,,,0.009,0.01,0.008,300.0,28.0,DC,+,2.04,150.0,FCA,690.0,10.0,,,,,0.0,117.0,,,,,,,
1315,0.07,0.08,0.98,0.01,0.01,0.27,2.07,1.07,0.015,,,,891.0,,97.0,,,,0.009,0.01,0.008,300.0,28.0,DC,+,2.04,150.0,FCA,690.0,10.0,,,,,20.0,179.0,,,,,,,
1316,0.07,0.08,0.98,0.01,0.01,0.27,2.07,1.07,0.015,,,,891.0,,97.0,,,,0.009,0.01,0.008,300.0,28.0,DC,+,2.04,150.0,FCA,690.0,10.0,,,,,40.0,204.0,,,,,,,
1317,0.07,0.08,0.98,0.01,0.01,0.27,2.07,1.07,0.015,,,,891.0,,97.0,,,,0.009,0.01,0.008,300.0,28.0,DC,+,2.04,150.0,FCA,690.0,10.0,,,,,60.0,210.0,,,,,,,
1318,0.07,0.08,0.98,0.01,0.01,0.27,2.07,1.07,0.015,,,,891.0,,97.0,,,,0.009,0.01,0.008,300.0,28.0,DC,+,2.04,150.0,FCA,690.0,10.0,,,,,70.0,210.0,,,,,,,
1319,0.048,0.13,1.06,0.014,0.016,0.23,2.02,1.3,0.02,,,,768.0,,266.0,,,,0.008,0.03,0.008,300.0,28.0,DC,+,1.96,150.0,FCA,690.0,10.0,506.0,598.0,22.0,70.0,,,,,,,,,
1320,0.048,0.13,1.06,0.014,0.016,0.23,2.02,1.3,0.02,,,,768.0,,266.0,,,,0.008,0.03,0.008,300.0,28.0,DC,+,1.96,150.0,FCA,690.0,10.0,,,,,-70.0,6.0,,,,,,,
1321,0.048,0.13,1.06,0.014,0.016,0.23,2.02,1.3,0.02,,,,768.0,,266.0,,,,0.008,0.03,0.008,300.0,28.0,DC,+,1.96,150.0,FCA,690.0,10.0,,,,,-60.0,6.0,,,,,,,
1322,0.048,0.13,1.06,0.014,0.016,0.23,2.02,1.3,0.02,,,,768.0,,266.0,,,,0.008,0.03,0.008,300.0,28.0,DC,+,1.96,150.0,FCA,690.0,10.0,,,,,-40.0,15.0,,,,,,,
1323,0.048,0.13,1.06,0.014,0.016,0.23,2.02,1.3,0.02,,,,768.0,,266.0,,,,0.008,0.03,0.008,300.0,28.0,DC,+,1.96,150.0,FCA,690.0,10.0,,,,,-20.0,68.0,,,,,,,
1324,0.048,0.13,1.06,0.014,0.016,0.23,2.02,1.3,0.02,,,,768.0,,266.0,,,,0.008,0.03,0.008,300.0,28.0,DC,+,1.96,150.0,FCA,690.0,10.0,,,,,0.0,120.0,,,,,,,
1325,0.048,0.13,1.06,0.014,0.016,0.23,2.02,1.3,0.02,,,,768.0,,266.0,,,,0.008,0.03,0.008,300.0,28.0,DC,+,1.96,150.0,FCA,690.0,10.0,,,,,20.0,151.0,,,,,,,
1326,0.048,0.13,1.06,0.014,0.016,0.23,2.02,1.3,0.02,,,,768.0,,266.0,,,,0.008,0.03,0.008,300.0,28.0,DC,+,1.96,150.0,FCA,690.0,10.0,,,,,40.0,160.0,,,,,,,
1327,0.048,0.13,1.06,0.014,0.016,0.23,2.02,1.3,0.02,,,,768.0,,266.0,,,,0.008,0.03,0.008,300.0,28.0,DC,+,1.96,150.0,FCA,690.0,10.0,,,,,60.0,164.0,,,,,,,
1328,0.043,0.12,0.86,0.011,0.017,0.2,2.01,0.93,0.02,,,,922.0,,123.0,,,,0.008,0.008,0.008,300.0,20.0,DC,+,2.08,150.0,FCA,690.0,10.0,505.0,600.0,19.0,69.0,,,,,,,,,
1329,0.043,0.12,0.86,0.011,0.017,0.2,2.01,0.93,0.02,,,,922.0,,123.0,,,,0.008,0.008,0.008,300.0,20.0,DC,+,2.08,150.0,FCA,690.0,10.0,,,,,-70.0,3.0,,,,,,,
1330,0.043,0.12,0.86,0.011,0.017,0.2,2.01,0.93,0.02,,,,922.0,,123.0,,,,0.008,0.008,0.008,300.0,20.0,DC,+,2.08,150.0,FCA,690.0,10.0,,,,,-60.0,3.0,,,,,,,
1331,0.043,0.12,0.86,0.011,0.017,0.2,2.01,0.93,0.02,,,,922.0,,123.0,,,,0.008,0.008,0.008,300.0,20.0,DC,+,2.08,150.0,FCA,690.0,10.0,,,,,-20.0,9.0,,,,,,,
1332,0.043,0.12,0.86,0.011,0.017,0.2,2.01,0.93,0.02,,,,922.0,,123.0,,,,0.008,0.008,0.008,300.0,20.0,DC,+,2.08,150.0,FCA,690.0,10.0,,,,,0.0,12.0,,,,,,,
1333,0.043,0.12,0.86,0.011,0.017,0.2,2.01,0.93,0.02,,,,922.0,,123.0,,,,0.008,0.008,0.008,300.0,20.0,DC,+,2.08,150.0,FCA,690.0,10.0,,,,,10.0,43.0,,,,,,,
1334,0.043,0.12,0.86,0.011,0.017,0.2,2.01,0.93,0.02,,,,922.0,,123.0,,,,0.008,0.008,0.008,300.0,20.0,DC,+,2.08,150.0,FCA,690.0,10.0,,,,,20.0,65.0,,,,,,,
1335,0.043,0.12,0.86,0.011,0.017,0.2,2.01,0.93,0.02,,,,922.0,,123.0,,,,0.008,0.008,0.008,300.0,20.0,DC,+,2.08,150.0,FCA,690.0,10.0,,,,,30.0,65.0,,,,,,,
1336,0.042,0.14,1.33,0.012,0.015,0.26,2.39,1.21,0.015,,,,735.0,,236.0,,,,0.008,0.016,0.008,300.0,28.0,DC,+,1.96,150.0,FCA,690.0,10.0,520.0,620.0,20.0,54.0,,,,,,,,,
1337,0.042,0.14,1.33,0.012,0.015,0.26,2.39,1.21,0.015,,,,735.0,,236.0,,,,0.008,0.016,0.008,300.0,28.0,DC,+,1.96,150.0,FCA,690.0,10.0,,,,,-80.0,6.0,,,,,,,
1338,0.042,0.14,1.33,0.012,0.015,0.26,2.39,1.21,0.015,,,,735.0,,236.0,,,,0.008,0.016,0.008,300.0,28.0,DC,+,1.96,150.0,FCA,690.0,10.0,,,,,-70.0,6.0,,,,,,,
1339,0.042,0.14,1.33,0.012,0.015,0.26,2.39,1.21,0.015,,,,735.0,,236.0,,,,0.008,0.016,0.008,300.0,28.0,DC,+,1.96,150.0,FCA,690.0,10.0,,,,,-60.0,12.0,,,,,,,
1340,0.042,0.14,1.33,0.012,0.015,0.26,2.39,1.21,0.015,,,,735.0,,236.0,,,,0.008,0.016,0.008,300.0,28.0,DC,+,1.96,150.0,FCA,690.0,10.0,,,,,-40.0,49.0,,,,,,,
1341,0.042,0.14,1.33,0.012,0.015,0.26,2.39,1.21,0.015,,,,735.0,,236.0,,,,0.008,0.016,0.008,300.0,28.0,DC,+,1.96,150.0,FCA,690.0,10.0,,,,,-20.0,96.0,,,,,,,
1342,0.042,0.14,1.33,0.012,0.015,0.26,2.39,1.21,0.015,,,,735.0,,236.0,,,,0.008,0.016,0.008,300.0,28.0,DC,+,1.96,150.0,FCA,690.0,10.0,,,,,0.0,123.0,,,,,,,
1343,0.042,0.14,1.33,0.012,0.015,0.26,2.39,1.21,0.015,,,,735.0,,236.0,,,,0.008,0.016,0.008,300.0,28.0,DC,+,1.96,150.0,FCA,690.0,10.0,,,,,20.0,139.0,,,,,,,
1344,0.042,0.14,1.33,0.012,0.015,0.26,2.39,1.21,0.015,,,,735.0,,236.0,,,,0.008,0.016,0.008,300.0,28.0,DC,+,1.96,150.0,FCA,690.0,10.0,,,,,40.0,135.0,,,,,,,
1345,0.042,0.14,1.33,0.012,0.015,0.26,2.39,1.21,0.015,,,,735.0,,236.0,,,,0.008,0.016,0.008,300.0,28.0,DC,+,1.96,150.0,FCA,690.0,10.0,,,,,60.0,148.0,,,,,,,
1346,0.047,0.42,1.0,0.015,0.016,0.17,2.29,1.04,0.018,,,,695.0,,165.0,,,,0.008,0.034,0.008,300.0,28.0,DC,+,2.08,150.0,FCA,690.0,10.0,537.0,620.0,11.0,24.0,,,,,,,,,
1347,0.047,0.42,1.0,0.015,0.016,0.17,2.29,1.04,0.018,,,,695.0,,165.0,,,,0.008,0.034,0.008,300.0,28.0,DC,+,2.08,150.0,FCA,690.0,10.0,,,,,-70.0,9.0,,,,,,,
1348,0.047,0.42,1.0,0.015,0.016,0.17,2.29,1.04,0.018,,,,695.0,,165.0,,,,0.008,0.034,0.008,300.0,28.0,DC,+,2.08,150.0,FCA,690.0,10.0,,,,,-60.0,9.0,,,,,,,
1349,0.047,0.42,1.0,0.015,0.016,0.17,2.29,1.04,0.018,,,,695.0,,165.0,,,,0.008,0.034,0.008,300.0,28.0,DC,+,2.08,150.0,FCA,690.0,10.0,,,,,-40.0,12.0,,,,,,,
1350,0.047,0.42,1.0,0.015,0.016,0.17,2.29,1.04,0.018,,,,695.0,,165.0,,,,0.008,0.034,0.008,300.0,28.0,DC,+,2.08,150.0,FCA,690.0,10.0,,,,,-20.0,22.0,,,,,,,
1351,0.047,0.42,1.0,0.015,0.016,0.17,2.29,1.04,0.018,,,,695.0,,165.0,,,,0.008,0.034,0.008,300.0,28.0,DC,+,2.08,150.0,FCA,690.0,10.0,,,,,0.0,46.0,,,,,,,
