Repository: MatteoDebart/apprAuto-projet

# Install prerequesites

```bash
pip install -r requirements.txt
```

# How to use our code

The notebook results.ipynb already contains most of our graphs and can be rerun at will.

In the folder models, there are script to train specific models. These can also be run directly (and an output is stored in ./models/pickels/)

# Code structure

```
.
├── welddb                        # Contains our dataset
├── dataset_analysis              # Files used to realize MNAR/MCAR/MAR analysis and PCA
├── backlog                       # File to realize PLS that was not included in the report
├── models                        # Models related repository

File: table.csv (part 6 of 7)
,Carbon concentration / (weight%),Silicon concentration / (weight%),Manganese concentration / (weight%),Sulphur concentration / (weight%),Phosphorus concentration / (weight%),Nickel concentration / (weight%),Chromium concentration / (weight%),Molybdenum concentration / (weight%),Vanadium concentration / (weight%),Copper concentration / (weight%),Cobalt concentration / (weight%),Tungsten concentration / (weight%),Oxygen concentration / parts per million by weight,Titanium concentration / parts per million by weight,Nitrogen concentration / parts per million by weight,Aluminium concentration / parts per million by weight,Boron concentration / parts per million by weight,Niobium concentration / parts per million by weight,Tin concentration / parts per million by weight,Arsenic concentration / parts per million by weight,Antimony concentration / parts per million by weight,Current / A,Voltage / V,AC or DC,Electrode positive or negative,Heat input / kJmm-1,Interpass temperature / °C,Type of weld,Post weld heat treatment temperature / °C,Post weld heat treatment time / hours,Yield strength / MPa,Ultimate tensile strength / MPa,Elongation / %,Reduction of Area / %,Charpy temperature / °C,Charpy impact toughness / J,Hardness / kgmm-2,50% FATT,Primary ferrite in microstructure / %,Ferrite with second phase / %,Acicular ferrite / %,Martensite / %,Ferrite with carbide aggreagate / %
1352,0.047,0.42,1.0,0.015,0.016,0.17,2.29,1.04,0.018,,,,695.0,,165.0,,,,0.008,0.034,0.008,300.0,28.0,DC,+,2.08,150.0,FCA,690.0,10.0,,,,,20.0,96.0,,,,,,,
1353,0.047,0.42,1.0,0.015,0.016,0.17,2.29,1.04,0.018,,,,695.0,,165.0,,,,0.008,0.034,0.008,300.0,28.0,DC,+,2.08,150.0,FCA,690.0,10.0,,,,,40.0,154.0,,,,,,,
1354,0.047,0.42,1.0,0.015,0.016,0.17,2.29,1.04,0.018,,,,695.0,,165.0,,,,0.008,0.034,0.008,300.0,28.0,DC,+,2.08,150.0,FCA,690.0,10.0,,,,,60.0,164.0,,,,,,,
1355,0.047,0.42,1.0,0.015,0.016,0.17,2.29,1.04,0.018,,,,695.0,,165.0,,,,0.008,0.034,0.008,300.0,28.0,DC,+,2.08,150.0,FCA,690.0,10.0,,,,,70.0,167.0,,,,,,,
1356,0.074,0.27,1.11,0.009,0.024,0.17,2.3,0.96,0.018,,,,556.0,,113.0,,,,0.008,0.032,0.008,290.0,29.0,DC,+,2.0,150.0,FCA,690.0,10.0,595.0,675.0,24.0,69.0,,,,,,,,,
1357,0.074,0.27,1.11,0.009,0.024,0.17,2.3,0.96,0.018,,,,556.0,,113.0,,,,0.008,0.032,0.008,290.0,29.0,DC,+,2.0,150.0,FCA,690.0,10.0,,,,,-70.0,3.0,,,,,,,
1358,0.074,0.27,1.11,0.009,0.024,0.17,2.3,0.96,0.018,,,,556.0,,113.0,,,,0.008,0.032,0.008,290.0,29.0,DC,+,2.0,150.0,FCA,690.0,10.0,,,,,-60.0,3.0,,,,,,,
1359,0.074,0.27,1.11,0.009,0.024,0.17,2.3,0.96,0.018,,,,556.0,,113.0,,,,0.008,0.032,0.008,290.0,29.0,DC,+,2.0,150.0,FCA,690.0,10.0,,,,,-40.0,6.0,,,,,,,
1360,0.074,0.27,1.11,0.009,0.024,0.17,2.3,0.96,0.018,,,,556.0,,113.0,,,,0.008,0.032,0.008,290.0,29.0,DC,+,2.0,150.0,FCA,690.0,10.0,,,,,-20.0,12.0,,,,,,,
1361,0.074,0.27,1.11,0.009,0.024,0.17,2.3,0.96,0.018,,,,556.0,,113.0,,,,0.008,0.032,0.008,290.0,29.0,DC,+,2.0,150.0,FCA,690.0,10.0,,,,,0.0,31.0,,,,,,,
1362,0.074,0.27,1.11,0.009,0.024,0.17,2.3,0.96,0.018,,,,556.0,,113.0,,,,0.008,0.032,0.008,290.0,29.0,DC,+,2.0,150.0,FCA,690.0,10.0,,,,,20.0,52.0,,,,,,,
1363,0.074,0.27,1.11,0.009,0.024,0.17,2.3,0.96,0.018,,,,556.0,,113.0,,,,0.008,0.032,0.008,290.0,29.0,DC,+,2.0,150.0,FCA,690.0,10.0,,,,,40.0,80.0,,,,,,,
1364,0.074,0.27,1.11,0.009,0.024,0.17,2.3,0.96,0.018,,,,556.0,,113.0,,,,0.008,0.032,0.008,290.0,29.0,DC,+,2.0,150.0,FCA,690.0,10.0,,,,,50.0,93.0,,,,,,,
1365,0.074,0.27,1.11,0.009,0.024,0.17,2.3,0.96,0.018,,,,556.0,,113.0,,,,0.008,0.032,0.008,290.0,29.0,DC,+,2.0,150.0,FCA,690.0,10.0,,,,,60.0,99.0,,,,,,,
1366,0.074,0.27,1.11,0.009,0.024,0.17,2.3,0.96,0.018,,,,556.0,,113.0,,,,0.008,0.032,0.008,290.0,29.0,DC,+,2.0,150.0,FCA,690.0,10.0,,,,,70.0,105.0,,,,,,,
1367,0.062,0.24,1.24,0.14,0.25,0.22,2.17,0.98,0.18,,,,408.0,,269.0,,,,0.008,0.31,0.008,290.0,29.0,DC,+,2.0,150.0,FCA,690.0,10.0,643.0,708.0,16.0,32.0,,,,,,,,,
1368,0.062,0.24,1.24,0.14,0.25,0.22,2.17,0.98,0.18,,,,408.0,,269.0,,,,0.008,0.31,0.008,290.0,29.0,DC,+,2.0,150.0,FCA,690.0,10.0,,,,,-70.0,6.0,,,,,,,
1369,0.062,0.24,1.24,0.14,0.25,0.22,2.17,0.98,0.18,,,,408.0,,269.0,,,,0.008,0.31,0.008,290.0,29.0,DC,+,2.0,150.0,FCA,690.0,10.0,,,,,-60.0,9.0,,,,,,,
1370,0.062,0.24,1.24,0.14,0.25,0.22,2.17,0.98,0.18,,,,408.0,,269.0,,,,0.008,0.31,0.008,290.0,29.0,DC,+,2.0,150.0,FCA,690.0,10.0,,,,,-40.0,19.0,,,,,,,
1371,0.062,0.24,1.24,0.14,0.25,0.22,2.17,0.98,0.18,,,,408.0,,269.0,,,,0.008,0.31,0.008,290.0,29.0,DC,+,2.0,150.0,FCA,690.0,10.0,,,,,-20.0,37.0,,,,,,,
1372,0.062,0.24,1.24,0.14,0.25,0.22,2.17,0.98,0.18,,,,408.0,,269.0,,,,0.008,0.31,0.008,290.0,29.0,DC,+,2.0,150.0,FCA,690.0,10.0,,,,,0.0,56.0,,,,,,,
1373,0.062,0.24,1.24,0.14,0.25,0.22,2.17,0.98,0.18,,,,408.0,,269.0,,,,0.008,0.31,0.008,290.0,29.0,DC,+,2.0,150.0,FCA,690.0,10.0,,,,,20.0,62.0,,,,,,,
1374,0.062,0.24,1.24,0.14,0.25,0.22,2.17,0.98,0.18,,,,408.0,,269.0,,,,0.008,0.31,0.008,290.0,29.0,DC,+,2.0,150.0,FCA,690.0,10.0,,,,,40.0,68.0,,,,,,,
1375,0.062,0.24,1.24,0.14,0.25,0.22,2.17,0.98,0.18,,,,408.0,,269.0,,,,0.008,0.31,0.008,290.0,29.0,DC,+,2.0,150.0,FCA,690.0,10.0,,,,,60.0,68.0,,,,,,,
1376,0.062,0.24,1.24,0.14,0.25,0.22,2.17,0.98,0.18,,,,408.0,,269.0,,,,0.008,0.31,0.008,290.0,29.0,DC,+,2.0,150.0,FCA,690.0,10.0,,,,,70.0,71.0,,,,,,,
1377,0.055,0.37,0.82,0.021,0.008,0.086,2.5,0.99,0.00043449194963170233,0.51,,,694.0,50.0,160.0,130.0,,,50.0,50.0,9.0,,,DC,+,3.6,177.0,TSA,0.0,0.0,740.0,901.0,15.0,41.8,,,,,,,,,
1378,0.055,0.37,0.82,0.021,0.008,0.086,2.5,0.99,0.002688138097573233,0.51,,,694.0,50.0,160.0,130.0,,,50.0,50.0,9.0,,,DC,+,3.6,177.0,TSA,482.0,4.5,776.0,909.0,16.8,43.0,,,,,,,,,
1379,0.055,0.37,0.82,0.021,0.008,0.086,2.5,0.99,0.003516783425079487,0.51,,,694.0,50.0,160.0,130.0,,,50.0,50.0,9.0,,,DC,+,3.6,177.0,TSA,593.0,4.5,719.0,811.0,16.0,44.6,,,,,,,,,
1380,0.055,0.37,0.82,0.021,0.008,0.086,2.5,0.99,0.004105209370461368,0.51,,,694.0,50.0,160.0,130.0,,,50.0,50.0,9.0,,,DC,+,3.6,177.0,TSA,704.0,4.5,457.0,569.0,25.8,67.0,,,,,,,,,
1381,0.13,0.17,0.73,0.003,0.008,0.06,2.3,1.0,0.021,0.08,,,,9.995974771102905,,140.0,,10.0,4.6679336185090445,50.0,20.0,450.0,26.0,DC,+,2.8,225.0,NGSAW,690.0,14.0,437.0,585.0,23.0,,,,,,,,,,
1382,0.11,0.27,0.65,0.005,0.007,0.02,2.47,1.12,0.012,0.17,,,,5.949235413035807,,60.0,,30.0,9.18164057521539,30.0,0.4783556929926247,277.5,27.0,DC,+,1.85,175.0,NGGMA,690.0,14.0,431.0,570.0,28.0,,,,,,,,,,
1383,0.069,0.53,0.58,0.018,0.014,,2.6,1.1,,,,,430.0,,,,,,,,,150.0,37.5,DC,+,1.0,300.0,MMA,690.0,3.0,593.0,698.0,17.0,67.0,,,231.0,,,,,,
1384,0.05,0.45,0.73,0.015,0.018,,2.8,1.1,,,,,460.0,,,,,,,,,150.0,37.5,DC,+,1.0,300.0,MMA,690.0,3.0,591.0,705.0,17.0,70.0,,,230.0,,,,,,
1385,0.051,0.43,0.76,0.024,0.019,,2.8,1.1,,,,,410.0,,,,,,,,,150.0,37.5,DC,+,1.0,300.0,MMA,690.0,3.0,614.0,713.0,18.0,67.0,,,241.0,,,,,,
1386,0.067,0.13,0.94,0.017,0.026,,2.9,1.4,,,,,550.0,,,,,,,,,150.0,37.5,DC,+,1.0,300.0,MMA,690.0,3.0,546.0,658.0,18.0,65.0,,,222.0,,,,,,
1387,0.058,0.2,0.55,0.027,0.027,,1.8,1.2,,,,,730.0,,,,,,,,,150.0,37.5,DC,+,1.0,300.0,MMA,690.0,3.0,464.0,578.0,23.0,71.0,,,205.0,,,,,,
1388,0.125,0.39,0.88,0.025,0.028,,2.5,1.4,,,,,470.0,,,,,,,,,150.0,37.5,DC,+,1.0,300.0,MMA,690.0,3.0,646.0,737.0,18.0,63.0,,,253.0,,,,,,
1389,0.053,0.3,0.84,0.019,0.012,,2.1,1.3,,,,,690.0,,,,,,,,,150.0,37.5,DC,+,1.0,300.0,MMA,690.0,3.0,536.0,652.0,20.0,73.0,,,220.0,,,,,,
1390,0.075,0.35,0.8,0.02,0.017,,2.3,1.5,,,,,550.0,,,,,,,,,150.0,37.5,DC,+,1.0,300.0,MMA,690.0,3.0,546.0,648.0,18.0,17.0,,,220.0,,,,,,
1391,0.065,0.39,0.77,0.029,0.016,,2.4,1.4,,,,,560.0,,,,,,,,,150.0,37.5,DC,+,1.0,300.0,MMA,690.0,3.0,581.0,693.0,20.0,69.0,,,230.0,,,,,,
1392,0.061,0.32,0.27,0.022,0.016,,2.2,1.2,,,,,690.0,,,,,,,,,150.0,37.5,DC,+,1.0,300.0,MMA,690.0,3.0,537.0,648.0,22.0,65.0,,,220.0,,,,,,
1393,0.043,0.34,0.45,0.019,0.017,,2.2,1.4,,,,,580.0,,,,,,,,,150.0,37.5,DC,+,1.0,300.0,MMA,690.0,3.0,527.0,635.0,20.0,67.0,,,219.0,,,,,,
1394,0.066,0.41,0.67,0.018,0.029,,2.5,1.2,,,,,620.0,,,,,,,,,150.0,37.5,DC,+,1.0,300.0,MMA,690.0,3.0,561.0,666.0,20.0,68.0,,,226.0,,,,,,
1395,0.1,0.44,0.8,0.021,0.02,,2.5,1.2,,,,,520.0,,,,,,,,,150.0,37.5,DC,+,1.0,300.0,MMA,690.0,3.0,576.0,678.0,17.0,70.0,,,230.0,,,,,,
1396,0.044,0.04,0.45,0.014,0.017,,2.3,,,,,,1650.0,,,,,,,,,150.0,37.5,DC,+,1.0,300.0,MMA,690.0,3.0,392.0,524.0,22.0,67.0,,,182.0,,,,,,
1397,0.05,0.07,0.48,0.007,0.018,,2.2,,,,,,1440.0,,,,,,,,,150.0,37.5,DC,+,1.0,300.0,MMA,690.0,3.0,473.0,578.0,21.0,71.0,,,199.0,,,,,,
1398,0.05,0.18,0.63,0.015,0.018,,2.0,,,,,,750.0,,,,,,,,,150.0,37.5,DC,+,1.0,300.0,MMA,690.0,3.0,543.0,649.0,20.0,71.0,,,217.0,,,,,,
1399,0.049,0.39,0.78,0.022,0.018,,2.2,1.1,,,,,680.0,,,,,,,,,150.0,37.5,DC,+,1.0,300.0,MMA,690.0,3.0,546.0,661.0,20.0,69.0,,,226.0,,,,,,
1400,0.075,0.41,0.77,0.021,0.018,,2.2,1.1,,,,,1150.0,,,,,,,,,150.0,37.5,DC,+,1.0,300.0,MMA,690.0,3.0,562.0,669.0,20.0,70.0,,,226.0,,,,,,
1401,0.045,0.45,0.8,0.012,0.02,,2.4,1.0,,,,,1180.0,,,,,,,,,150.0,37.5,DC,+,1.0,300.0,MMA,690.0,3.0,603.0,705.0,19.0,66.0,,,239.0,,,,,,
1402,0.036,0.55,0.84,0.013,0.02,,2.5,1.0,,,,,1070.0,,,,,,,,,150.0,37.5,DC,+,1.0,300.0,MMA,690.0,3.0,619.0,727.0,20.0,66.0,,,240.0,,,,,,
1403,0.058,0.61,0.93,0.014,0.017,,2.5,1.1,,,,,1020.0,,,,,,,,,150.0,37.5,DC,+,1.0,300.0,MMA,690.0,3.0,638.0,736.0,17.0,66.0,,,241.0,,,,,,
1404,0.09,0.2,1.25,0.011,0.022,,2.4,0.9,,,,,690.0,,,,,,,,,150.0,37.5,DC,+,1.0,300.0,MMA,690.0,3.0,594.0,680.0,20.0,66.0,,,231.0,,,,,,
1405,0.12,0.27,1.27,0.014,0.021,,2.4,0.9,,,,,680.0,,,,,,,,,150.0,37.5,DC,+,1.0,300.0,MMA,690.0,3.0,,,,,,,244.0,,,,,,
1406,0.09,0.39,1.18,0.013,0.022,,2.4,1.0,,,,,570.0,,,,,,,,,150.0,37.5,DC,+,1.0,300.0,MMA,690.0,3.0,,,,,,,247.0,,,,,,
1407,0.11,0.48,1.13,0.015,0.018,,2.4,0.9,,,,,520.0,,,,,,,,,150.0,37.5,DC,+,1.0,300.0,MMA,690.0,3.0,,,,,,,253.0,,,,,,
1408,0.09,0.59,1.1,0.013,0.02,,2.4,0.8,,,,,540.0,,,,,,,,,150.0,37.5,DC,+,1.0,300.0,MMA,690.0,3.0,648.0,743.0,18.0,58.0,,,247.0,,,,,,
1409,0.05,0.33,0.83,0.02,0.018,,2.3,1.1,,,,,,,,,,,,,,150.0,37.5,DC,+,1.0,300.0,MMA,690.0,3.0,,,,,,,222.0,,,,,,
1410,0.09,0.3,1.25,0.02,0.016,,2.0,1.1,,,,,,,,,,,,,,150.0,37.5,DC,+,1.0,300.0,MMA,690.0,3.0,,,,,,,240.0,,,,,,
1411,0.06,0.26,0.94,0.011,0.018,,2.3,1.2,,,,,,,,,,,,,,150.0,37.5,DC,+,1.0,300.0,MMA,690.0,3.0,,,,,,,227.0,,,,,,
1412,0.05,0.34,0.96,0.017,0.018,,2.4,1.1,,,,,,,,,,,,,,150.0,37.5,DC,+,1.0,300.0,MMA,690.0,3.0,,,,,,,233.0,,,,,,
1413,0.05,0.27,0.94,0.011,0.015,,2.3,1.3,,,,,,,,,,,,,,150.0,37.5,DC,+,1.0,300.0,MMA,690.0,3.0,,,,,,,212.0,,,,,,
1414,0.05,0.3,1.0,0.006,0.015,,2.2,1.1,,,,,,,,,,,,,,150.0,37.5,DC,+,1.0,300.0,MMA,690.0,3.0,,,,,,,209.0,,,,,,
1415,0.08,0.25,0.8,0.01,0.01,0.03,2.3,1.05,0.005388843932470805,0.02,,,,,,,,,0.002,0.003,0.001,525.0,30.0,DC,+,1.75,210.0,SA,700.0,20.0,507.0,613.0,,,,,,,,,,,
1416,0.08,0.25,0.8,0.01,0.01,0.03,2.3,1.05,0.002358408618364719,0.02,,,,,,,,,0.002,0.003,0.001,525.0,30.0,DC,+,1.75,210.0,SA,700.0,20.0,,,,,20.0,231.0,,,,,,,
1417,0.08,0.25,0.8,0.01,0.01,0.03,2.3,1.05,0.001726862117829774,0.02,,,,,,,,,0.002,0.003,0.001,525.0,30.0,DC,+,1.75,210.0,SA,700.0,20.0,,,,,-10.0,197.0,,,,,,,
1418,0.08,0.25,0.8,0.01,0.01,0.03,2.3,1.05,0.0021741566325191274,0.02,,,,,,,,,0.002,0.003,0.001,525.0,30.0,DC,+,1.75,210.0,SA,700.0,20.0,,,,,-30.0,170.0,,,,,,,
1419,0.08,0.25,0.8,0.01,0.01,0.03,2.3,1.05,0.0036503654448378966,0.02,,,,,,,,,0.002,0.003,0.001,525.0,30.0,DC,+,1.75,210.0,SA,700.0,20.0,527.0,627.0,,,,,,,,,,,
1420,0.08,0.25,0.8,0.01,0.01,0.03,2.3,1.05,0.0006069898433842302,0.02,,,,,,,,,0.002,0.003,0.001,525.0,30.0,DC,+,1.75,210.0,SA,700.0,20.0,,,,,20.0,224.0,,,,,,,
1421,0.08,0.25,0.8,0.01,0.01,0.03,2.3,1.05,0.006029838545603405,0.02,,,,,,,,,0.002,0.003,0.001,525.0,30.0,DC,+,1.75,210.0,SA,700.0,20.0,,,,,-10.0,203.0,,,,,,,
1422,0.08,0.25,0.8,0.01,0.01,0.03,2.3,1.05,0.0008220782749757938,0.02,,,,,,,,,0.002,0.003,0.001,525.0,30.0,DC,+,1.75,210.0,SA,700.0,20.0,,,,,-30.0,171.0,,,,,,,
1423,0.08,0.25,0.8,0.01,0.01,0.03,2.3,1.05,0.004890363529166941,0.02,,,,,,,,,0.002,0.003,0.001,525.0,30.0,DC,+,1.75,210.0,SA,700.0,20.0,515.0,616.0,,,,,,,,,,,
1424,0.08,0.25,0.8,0.01,0.01,0.03,2.3,1.05,0.009039970775476948,0.02,,,,,,,,,0.002,0.003,0.001,525.0,30.0,DC,+,1.75,210.0,SA,700.0,20.0,,,,,20.0,227.0,,,,,,,
1425,0.08,0.25,0.8,0.01,0.01,0.03,2.3,1.05,0.009765962411209599,0.02,,,,,,,,,0.002,0.003,0.001,525.0,30.0,DC,+,1.75,210.0,SA,700.0,20.0,,,,,-10.0,175.0,,,,,,,
1426,0.08,0.25,0.8,0.01,0.01,0.03,2.3,1.05,0.006870289724723486,0.02,,,,,,,,,0.002,0.003,0.001,525.0,30.0,DC,+,1.75,210.0,SA,700.0,20.0,,,,,-30.0,152.0,,,,,,,
1427,0.08,0.25,0.8,0.01,0.01,0.03,2.3,1.05,0.0067426411289138125,0.02,,,,,,,,,0.002,0.003,0.001,525.0,30.0,DC,+,1.75,210.0,SA,700.0,20.0,509.0,610.0,,,,,,,,,,,
1428,0.08,0.25,0.8,0.01,0.01,0.03,2.3,1.05,0.008099108847385555,0.02,,,,,,,,,0.002,0.003,0.001,525.0,30.0,DC,+,1.75,210.0,SA,700.0,20.0,,,,,20.0,221.0,,,,,,,
1429,0.08,0.25,0.8,0.01,0.01,0.03,2.3,1.05,0.004206175384121853,0.02,,,,,,,,,0.002,0.003,0.001,525.0,30.0,DC,+,1.75,210.0,SA,700.0,20.0,,,,,188.0,141.0,,,,,,,
1430,0.08,0.25,0.8,0.01,0.01,0.03,2.3,1.05,0.0028444906690979054,0.02,,,,,,,,,0.002,0.003,0.001,525.0,30.0,DC,+,1.75,210.0,SA,700.0,20.0,,,,,-30.0,141.0,,,,,,,
1431,0.08,0.25,0.8,0.01,0.01,0.03,2.3,1.05,0.001179240207984491,0.02,,,,,,,,,0.002,0.003,0.001,525.0,30.0,DC,+,1.75,210.0,SA,700.0,20.0,504.0,612.0,,,,,,,,,,,
1432,0.08,0.25,0.8,0.01,0.01,0.03,2.3,1.05,0.007935277926638114,0.02,,,,,,,,,0.002,0.003,0.001,525.0,30.0,DC,+,1.75,210.0,SA,700.0,20.0,,,,,20.0,233.0,,,,,,,
1433,0.08,0.25,0.8,0.01,0.01,0.03,2.3,1.05,0.002191968596834658,0.02,,,,,,,,,0.002,0.003,0.001,525.0,30.0,DC,+,1.75,210.0,SA,700.0,20.0,,,,,-10.0,199.0,,,,,,,
1434,0.08,0.25,0.8,0.01,0.01,0.03,2.3,1.05,0.008549617127320601,0.02,,,,,,,,,0.002,0.003,0.001,525.0,30.0,DC,+,1.75,210.0,SA,700.0,20.0,,,,,-30.0,170.0,,,,,,,
1435,0.03,0.55,0.88,0.012,0.013,,2.06,1.08,,,,,,,,,,,,,,545.0,32.0,DC,+,3.7,200.0,SA,720.0,3.5,315.0,500.0,,,,,,,,,,,
1436,0.03,0.55,0.88,0.012,0.013,,2.06,1.08,,,,,,,,,,,,,,545.0,32.0,DC,+,3.7,200.0,SA,720.0,3.5,350.0,530.0,,,,,,,,,,,
1437,0.095,0.35,0.9,0.008,0.02,0.0,0.0,0.0,0.0,0.0,0.0,0.0,269.0,,54.0,170.0,,0.0,,,,450.0,30.0,,+,2.025,250.0,SA,200.0,1.0,408.0,501.0,32.6,77.0,,,,,,,,,
1438,0.095,0.35,0.9,0.008,0.02,0.0,0.0,0.0,0.0,0.0,0.0,0.0,269.0,,54.0,170.0,,0.0,,,,450.0,30.0,,+,2.025,250.0,SA,200.0,1.0,394.0,496.0,34.2,78.0,,,,,,,,,
1439,0.093,0.32,0.86,0.01,0.018,0.0,0.0,0.0,0.0,0.0,0.0,0.0,236.0,,54.0,180.0,,0.0,,,,550.0,30.0,,+,2.475,250.0,SA,200.0,1.0,390.0,486.0,33.0,76.0,,,,,,,,,
1440,0.093,0.32,0.86,0.01,0.018,0.0,0.0,0.0,0.0,0.0,0.0,0.0,236.0,,54.0,180.0,,0.0,,,,550.0,30.0,,+,2.475,250.0,SA,200.0,1.0,388.0,482.0,31.8,75.0,,,,,,,,,
1441,0.096,0.3,0.8,0.012,0.013,0.0,0.0,0.0,0.0,0.0,0.0,0.0,265.0,,47.0,170.0,,0.0,,,,650.0,30.0,,+,2.925,250.0,SA,200.0,1.0,370.0,481.0,33.6,76.0,,,,,,,,,
1442,0.096,0.3,0.8,0.012,0.013,0.0,0.0,0.0,0.0,0.0,0.0,0.0,265.0,,47.0,170.0,,0.0,,,,650.0,30.0,,+,2.925,250.0,SA,200.0,1.0,379.0,490.0,32.2,77.0,,,,,,,,,
1443,0.1,0.28,0.82,0.012,0.014,0.0,0.0,0.0,0.0,0.0,0.0,0.0,258.0,,45.0,200.0,,0.0,,,,900.0,33.0,,+,4.8,100.0,SA,200.0,1.0,337.0,477.0,32.6,71.0,,,,,,,,,
1444,0.1,0.28,0.82,0.012,0.014,0.0,0.0,0.0,0.0,0.0,0.0,0.0,258.0,,45.0,200.0,,0.0,,,,900.0,33.0,,+,4.8,100.0,SA,200.0,1.0,356.0,483.0,32.3,72.0,,,,,,,,,
1445,0.088,0.35,1.38,0.004,0.022,0.0,0.0,0.0,0.0,0.0,0.0,0.0,268.0,,109.0,200.0,,0.0,,,,450.0,30.0,,+,2.025,250.0,SA,200.0,1.0,456.0,563.0,30.2,75.0,,,,,,,,,
1446,0.088,0.35,1.38,0.004,0.022,0.0,0.0,0.0,0.0,0.0,0.0,0.0,268.0,,109.0,200.0,,0.0,,,,450.0,30.0,,+,2.025,250.0,SA,200.0,1.0,458.0,567.0,29.6,74.0,,,,,,,,,
1447,0.089,0.32,1.36,0.005,0.019,0.0,0.0,0.0,0.0,0.0,0.0,0.0,237.0,,85.0,180.0,,0.0,,,,550.0,30.0,,+,2.475,250.0,SA,200.0,1.0,428.0,539.0,28.0,75.0,,,,,,,,,
1448,0.089,0.32,1.36,0.005,0.019,0.0,0.0,0.0,0.0,0.0,0.0,0.0,237.0,,85.0,180.0,,0.0,,,,550.0,30.0,,+,2.475,250.0,SA,200.0,1.0,436.0,544.0,29.4,75.0,,,,,,,,,
1449,0.092,0.31,1.33,0.005,0.016,0.0,0.0,0.0,0.0,0.0,0.0,0.0,252.0,,84.0,170.0,,0.0,,,,650.0,30.0,,+,2.925,250.0,SA,200.0,1.0,439.0,543.0,28.8,75.0,,,,,,,,,
1450,0.092,0.31,1.33,0.005,0.016,0.0,0.0,0.0,0.0,0.0,0.0,0.0,252.0,,84.0,170.0,,0.0,,,,650.0,30.0,,+,2.925,250.0,SA,200.0,1.0,430.0,541.0,31.4,73.0,,,,,,,,,
1451,0.09,0.33,1.19,0.007,0.015,0.0,0.0,0.0,0.0,0.0,0.0,0.0,234.0,,78.0,200.0,,0.0,,,,900.0,33.0,,+,4.8,100.0,SA,200.0,1.0,,539.0,27.1,67.0,,,,,,,,,
1452,0.09,0.33,1.19,0.007,0.015,0.0,0.0,0.0,0.0,0.0,0.0,0.0,234.0,,78.0,200.0,,0.0,,,,900.0,33.0,,+,4.8,100.0,SA,200.0,1.0,413.0,540.0,28.6,69.0,,,,,,,,,
1453,0.075,0.47,1.31,0.014,0.02,0.0,0.0,0.0,0.0,0.0,0.0,0.0,465.0,,49.0,190.0,,0.0,,,,450.0,30.0,,+,2.025,250.0,SA,200.0,1.0,405.0,497.0,31.6,76.0,,,,,,,,,
1454,0.075,0.47,1.31,0.014,0.02,0.0,0.0,0.0,0.0,0.0,0.0,0.0,465.0,,49.0,190.0,,0.0,,,,450.0,30.0,,+,2.025,250.0,SA,200.0,1.0,404.0,503.0,32.0,77.0,,,,,,,,,
1455,0.078,0.44,1.24,0.012,0.018,0.0,0.0,0.0,0.0,0.0,0.0,0.0,479.0,,61.0,220.0,,0.0,,,,550.0,30.0,,+,2.475,250.0,SA,200.0,1.0,383.0,487.0,32.4,77.0,,,,,,,,,
1456,0.078,0.44,1.24,0.012,0.018,0.0,0.0,0.0,0.0,0.0,0.0,0.0,479.0,,61.0,220.0,,0.0,,,,550.0,30.0,,+,2.475,250.0,SA,200.0,1.0,394.0,490.0,31.6,75.0,,,,,,,,,
1457,0.08,0.36,1.02,0.014,0.014,0.0,0.0,0.0,0.0,0.0,0.0,0.0,513.0,,51.0,230.0,,0.0,,,,650.0,30.0,,+,2.925,250.0,SA,200.0,1.0,386.0,483.0,30.8,74.0,,,,,,,,,
1458,0.08,0.36,1.02,0.014,0.014,0.0,0.0,0.0,0.0,0.0,0.0,0.0,513.0,,51.0,230.0,,0.0,,,,650.0,30.0,,+,2.925,250.0,SA,200.0,1.0,378.0,477.0,31.0,75.0,,,,,,,,,
1459,0.077,0.44,1.61,0.012,0.021,0.0,0.0,0.0,0.0,0.0,0.0,0.0,434.0,,105.0,180.0,,0.0,,,,450.0,30.0,,+,2.025,250.0,SA,200.0,1.0,456.0,567.0,27.6,73.0,,,,,,,,,
1460,0.077,0.44,1.61,0.012,0.021,0.0,0.0,0.0,0.0,0.0,0.0,0.0,434.0,,105.0,180.0,,0.0,,,,450.0,30.0,,+,2.025,250.0,SA,200.0,1.0,455.0,563.0,29.4,73.0,,,,,,,,,
1461,0.071,0.4,1.55,0.013,0.019,0.0,0.0,0.0,0.0,0.0,0.0,0.0,423.0,,81.0,200.0,,0.0,,,,550.0,30.0,,+,2.475,250.0,SA,200.0,1.0,439.0,549.0,28.8,71.0,,,,,,,,,
1462,0.071,0.4,1.55,0.013,0.019,0.0,0.0,0.0,0.0,0.0,0.0,0.0,423.0,,81.0,200.0,,0.0,,,,550.0,30.0,,+,2.475,250.0,SA,200.0,1.0,442.0,547.0,28.2,73.0,,,,,,,,,
1463,0.029,0.55,1.08,0.011,0.008,0.0,0.0,0.0,0.0,0.0,0.0,0.0,342.0,,72.0,20.0,,0.0,,,,190.0,23.0,,+,1.0925,250.0,MMA,200.0,1.0,437.0,509.0,31.4,80.0,,,,,,,,,
1464,0.061,0.53,1.01,0.009,0.01,0.0,0.0,0.0,0.0,0.0,0.0,0.0,307.0,,79.0,10.0,,0.0,,,,190.0,23.0,,+,1.0925,250.0,MMA,200.0,1.0,449.0,525.0,30.6,78.0,,,,,,,,,
1465,0.08,0.58,1.15,0.01,0.01,0.0,0.0,0.0,0.0,0.0,0.0,0.0,310.0,,52.0,10.0,,0.0,,,,190.0,23.0,,+,1.0925,250.0,MMA,200.0,1.0,492.0,573.0,27.6,75.0,,,,,,,,,
1466,0.1,0.55,1.02,0.01,0.01,0.0,0.0,0.0,0.0,0.0,0.0,0.0,262.0,,62.0,10.0,,0.0,,,,190.0,23.0,,+,1.0925,250.0,MMA,200.0,1.0,507.0,575.0,27.6,73.0,,,,,,,,,
1467,0.073,0.39,1.55,0.012,0.018,0.0,0.0,0.0,0.0,0.0,0.0,0.0,463.0,,72.0,220.0,,0.0,,,,650.0,30.0,,+,2.925,250.0,SA,200.0,1.0,435.0,546.0,27.0,73.0,,,,,,,,,
1468,0.073,0.39,1.55,0.012,0.018,0.0,0.0,0.0,0.0,0.0,0.0,0.0,463.0,,72.0,220.0,,0.0,,,,650.0,30.0,,+,2.925,250.0,SA,200.0,1.0,441.0,553.0,28.4,72.0,,,,,,,,,
1469,0.068,0.9,1.2,0.016,0.024,0.0,0.0,0.0,0.0,0.0,0.0,0.0,789.0,,27.0,270.0,,0.0,,,,450.0,30.0,,+,2.025,250.0,SA,200.0,1.0,473.0,582.0,26.8,70.0,,,,,,,,,
1470,0.068,0.9,1.2,0.016,0.024,0.0,0.0,0.0,0.0,0.0,0.0,0.0,789.0,,27.0,270.0,,0.0,,,,450.0,30.0,,+,2.025,250.0,SA,200.0,1.0,490.0,581.0,28.0,70.0,,,,,,,,,
1471,0.066,0.8,1.12,0.017,0.021,0.0,0.0,0.0,0.0,0.0,0.0,0.0,774.0,,26.0,330.0,,0.0,,,,550.0,30.0,,+,2.475,250.0,SA,200.0,1.0,469.0,561.0,29.0,69.0,,,,,,,,,
1472,0.066,0.8,1.12,0.017,0.021,0.0,0.0,0.0,0.0,0.0,0.0,0.0,774.0,,26.0,330.0,,0.0,,,,550.0,30.0,,+,2.475,250.0,SA,200.0,1.0,455.0,558.0,28.2,69.0,,,,,,,,,
1473,0.06,0.68,1.0,0.016,0.017,0.0,0.0,0.0,0.0,0.0,0.0,0.0,821.0,,27.0,400.0,,0.0,,,,650.0,30.0,,+,2.925,250.0,SA,200.0,1.0,449.0,540.0,26.8,66.0,,,,,,,,,
1474,0.06,0.68,1.0,0.016,0.017,0.0,0.0,0.0,0.0,0.0,0.0,0.0,821.0,,27.0,400.0,,0.0,,,,650.0,30.0,,+,2.925,250.0,SA,200.0,1.0,453.0,543.0,26.8,65.0,,,,,,,,,
1475,0.07,1.14,1.45,0.015,0.027,0.0,0.0,0.0,0.0,0.0,0.0,0.0,699.0,,37.0,230.0,,0.0,,,,450.0,30.0,,+,2.025,250.0,SA,200.0,1.0,530.0,636.0,26.6,64.0,,,,,,,,,
1476,0.07,1.14,1.45,0.015,0.027,0.0,0.0,0.0,0.0,0.0,0.0,0.0,699.0,,37.0,230.0,,0.0,,,,450.0,30.0,,+,2.025,250.0,SA,200.0,1.0,530.0,633.0,26.6,65.0,,,,,,,,,
1477,0.064,0.95,1.33,0.013,0.024,0.0,0.0,0.0,0.0,0.0,0.0,0.0,765.0,,42.0,280.0,,0.0,,,,550.0,30.0,,+,2.475,250.0,SA,200.0,1.0,516.0,613.0,23.6,63.0,,,,,,,,,
1478,0.064,0.95,1.33,0.013,0.024,0.0,0.0,0.0,0.0,0.0,0.0,0.0,765.0,,42.0,280.0,,0.0,,,,550.0,30.0,,+,2.475,250.0,SA,200.0,1.0,516.0,619.0,26.0,62.0,,,,,,,,,
1479,0.073,0.76,1.14,0.015,0.018,0.0,0.0,0.0,0.0,0.0,0.0,0.0,711.0,,46.0,350.0,,0.0,,,,650.0,30.0,,+,2.925,250.0,SA,200.0,1.0,481.0,577.0,27.8,65.0,,,,,,,,,
1480,0.073,0.76,1.14,0.015,0.018,0.0,0.0,0.0,0.0,0.0,0.0,0.0,711.0,,46.0,350.0,,0.0,,,,650.0,30.0,,+,2.925,250.0,SA,200.0,1.0,479.0,581.0,26.2,65.0,,,,,,,,,
1481,0.072,1.08,1.71,0.015,0.028,0.0,0.0,0.0,0.0,0.0,0.0,0.0,609.0,,65.0,320.0,,0.0,,,,450.0,30.0,,+,2.025,250.0,SA,200.0,1.0,592.0,690.0,23.4,51.0,,,,,,,,,
1482,0.072,1.08,1.71,0.015,0.028,0.0,0.0,0.0,0.0,0.0,0.0,0.0,609.0,,65.0,320.0,,0.0,,,,450.0,30.0,,+,2.025,250.0,SA,200.0,1.0,584.0,686.0,21.0,47.0,,,,,,,,,
1483,0.071,0.84,1.53,0.012,0.022,0.0,0.0,0.0,0.0,0.0,0.0,0.0,720.0,,72.0,310.0,,0.0,,,,550.0,30.0,,+,2.475,250.0,SA,200.0,1.0,560.0,652.0,25.0,56.0,,,,,,,,,
1484,0.071,0.84,1.53,0.012,0.022,0.0,0.0,0.0,0.0,0.0,0.0,0.0,720.0,,72.0,310.0,,0.0,,,,550.0,30.0,,+,2.475,250.0,SA,200.0,1.0,577.0,651.0,22.8,54.0,,,,,,,,,
1485,0.077,0.64,1.43,0.013,0.017,0.0,0.0,0.0,0.0,0.0,0.0,0.0,646.0,,75.0,330.0,,0.0,,,,650.0,30.0,,+,2.925,250.0,SA,200.0,1.0,516.0,613.0,25.4,59.0,,,,,,,,,
1486,0.077,0.64,1.43,0.013,0.017,0.0,0.0,0.0,0.0,0.0,0.0,0.0,646.0,,75.0,330.0,,0.0,,,,650.0,30.0,,+,2.925,250.0,SA,200.0,1.0,520.0,617.0,24.0,58.0,,,,,,,,,
1487,0.073,0.34,0.64,0.008,0.007,0.0,0.0,0.0,0.0003709048942599594,0.0,,,450.0,7.0,63.0,1.3199061914923664,3.8351110400686848,3.659493497329331,,,,,,,,1.0,200.0,MMA,250.0,14.0,404.0,494.0,32.4,76.0,,,,,,,,,
1488,0.073,0.34,0.64,0.008,0.007,0.0,0.0,0.0,0.000414876510096119,0.0,,,450.0,7.0,63.0,2.5912357628162086,4.197066266464586,2.674198862276431,,,,,,,,1.0,200.0,MMA,250.0,14.0,,,,,-46.0,100.0,,,,,,,
1489,0.073,0.34,0.64,0.008,0.007,0.0,0.0,0.0,0.00048042914027538147,0.0,,,450.0,7.0,63.0,2.200246840844681,4.727445048452425,1.8017557487096707,,,,,,,,1.0,200.0,MMA,250.0,14.0,,,,,-70.0,28.0,,,,,,,
1490,0.064,0.3,0.63,0.006,0.008,0.92,0.0,0.0,1.4442803121027415e-05,0.0,,,473.0,5.0,70.0,2.4516708853175695,1.2474148904749334,4.850564874987427,,,,,,,,1.0,200.0,MMA,250.0,14.0,423.0,501.0,31.8,77.0,,,,,,,,,
1491,0.064,0.3,0.63,0.006,0.008,0.92,0.0,0.0,0.00044685933297766803,0.0,,,473.0,5.0,70.0,0.975333373809984,0.031669867347677294,4.534356960328077,,,,,,,,1.0,200.0,MMA,250.0,14.0,,,,,-63.0,100.0,,,,,,,
1492,0.064,0.3,0.63,0.006,0.008,0.92,0.0,0.0,6.0447063869012664e-05,0.0,,,473.0,5.0,70.0,0.868123241406944,4.436784473482269,2.642030366677722,,,,,,,,1.0,200.0,MMA,250.0,14.0,,,,,-88.0,28.0,,,,,,,
1493,0.065,0.26,0.61,0.007,0.007,2.14,0.0,0.0,8.99166846717877e-05,0.0,,,488.0,5.0,86.0,1.6259727469000518,1.0125500296791508,2.147535431690751,,,,,,,,1.0,200.0,MMA,250.0,14.0,443.0,528.0,32.4,76.0,,,,,,,,,
1494,0.065,0.26,0.61,0.007,0.007,2.14,0.0,0.0,7.84576041383661e-06,0.0,,,488.0,5.0,86.0,3.9778095312538135,0.34073114105196867,0.6668731362136132,,,,,,,,1.0,200.0,MMA,250.0,14.0,,,,,-65.0,100.0,,,,,,,
1495,0.065,0.26,0.61,0.007,0.007,2.14,0.0,0.0,0.00031161564547723156,0.0,,,488.0,5.0,86.0,0.5034120024337507,4.277931496882415,1.900789084179566,,,,,,,,1.0,200.0,MMA,250.0,14.0,,,,,-95.0,28.0,,,,,,,
1496,0.062,0.29,0.62,0.007,0.007,3.01,0.0,0.0,9.721412821735925e-05,0.0,,,500.0,6.0,72.0,0.5867927380897753,4.594773455152219,2.434579586160641,,,,,,,,1.0,200.0,MMA,250.0,14.0,457.0,543.0,27.6,77.0,,,,,,,,,
1497,0.062,0.29,0.62,0.007,0.007,3.01,0.0,0.0,0.00029957363878831356,0.0,,,500.0,6.0,72.0,0.2871445191942529,2.062935630199795,1.265389146503877,,,,,,,,1.0,200.0,MMA,250.0,14.0,,,,,-65.0,100.0,,,,,,,
1498,0.062,0.29,0.62,0.007,0.007,3.01,0.0,0.0,6.0739148790411926e-05,0.0,,,500.0,6.0,72.0,0.38104159732574694,0.46741017150786435,4.942237048789696,,,,,,,,1.0,200.0,MMA,250.0,14.0,,,,,-98.0,28.0,,,,,,,
1499,0.07,0.31,0.66,0.006,0.008,0.0,0.0,0.24,0.00045904473538934434,0.0,,,430.0,5.0,79.0,2.360823155605125,2.8247197120513907,3.05802388555528,,,,,,,,1.0,200.0,MMA,250.0,14.0,433.0,518.0,26.0,78.9,,,,,,,,,
1500,0.07,0.31,0.66,0.006,0.008,0.0,0.0,0.24,1.9652673763016327e-05,0.0,,,430.0,5.0,79.0,4.5100067575895935,2.0774247330215805,4.424608756341561,,,,,,,,1.0,200.0,MMA,250.0,14.0,,,,,-61.0,100.0,,,,,,,
1501,0.07,0.31,0.66,0.006,0.008,0.0,0.0,0.24,0.0004912647043462503,0.0,,,430.0,5.0,79.0,4.361780444438285,2.9476564709454065,3.6812678114014066,,,,,,,,1.0,200.0,MMA,250.0,14.0,,,,,-87.0,28.0,,,,,,,
1502,0.073,0.34,0.66,0.007,0.007,0.0,0.0,0.5,0.000499467307856788,0.0,,,454.0,5.0,75.0,2.067213186062445,2.8198127651295124,4.653807053289092,,,,,,,,1.0,200.0,MMA,250.0,14.0,470.0,559.0,24.6,75.0,,,,,,,,,
1503,0.073,0.34,0.66,0.007,0.007,0.0,0.0,0.5,0.00023772137796100796,0.0,,,454.0,5.0,75.0,1.7107595188229674,4.784229012856598,1.0795377531009915,,,,,,,,1.0,200.0,MMA,250.0,14.0,,,,,-42.0,100.0,,,,,,,
1504,0.073,0.34,0.66,0.007,0.007,0.0,0.0,0.5,0.0004329331204595135,0.0,,,454.0,5.0,75.0,4.82219500928352,1.8001903655638802,4.709371731744396,,,,,,,,1.0,200.0,MMA,250.0,14.0,,,,,-76.0,28.0,,,,,,,
1505,0.075,0.3,0.63,0.008,0.008,0.0,0.0,1.03,0.00036517840033002403,0.0,,,438.0,5.0,80.0,4.961036526101005,1.3238238654255157,4.859188477408894,,,,,,,,1.0,200.0,MMA,250.0,14.0,528.0,619.0,20.6,73.0,,,,,,,,,
1506,0.075,0.3,0.63,0.008,0.008,0.0,0.0,1.03,0.0002925314838191484,0.0,,,438.0,5.0,80.0,2.894747676779337,0.5944747673150469,3.200930456065269,,,,,,,,1.0,200.0,MMA,250.0,14.0,,,,,7.0,100.0,,,,,,,
1507,0.075,0.3,0.63,0.008,0.008,0.0,0.0,1.03,0.0004576330963328707,0.0,,,438.0,5.0,80.0,0.047188487385220745,0.9268057913603311,2.667626212098245,,,,,,,,1.0,200.0,MMA,250.0,14.0,,,,,-57.0,28.0,,,,,,,
1508,0.07,0.35,0.65,0.008,0.01,0.0,1.01,0.0,7.580947262920879e-05,0.0,,,504.0,5.0,78.0,0.2704296333541395,3.2703399465666703,0.014584376878760685,,,,,,,,1.0,200.0,MMA,250.0,14.0,481.0,559.0,22.0,75.0,,,,,,,,,
1509,0.07,0.35,0.65,0.008,0.01,0.0,1.01,0.0,0.0003055904132706466,0.0,,,504.0,5.0,78.0,1.2234913582057523,0.2271209055562462,4.5557819271567555,,,,,,,,1.0,200.0,MMA,250.0,14.0,,,,,-40.0,100.0,,,,,,,
1510,0.07,0.35,0.65,0.008,0.01,0.0,1.01,0.0,0.0001474667780682425,0.0,,,504.0,5.0,78.0,3.891718893751251,1.7170698160439468,1.6867111033762838,,,,,,,,1.0,200.0,MMA,250.0,14.0,,,,,-68.0,28.0,,,,,,,
1511,0.074,0.25,0.58,0.008,0.01,0.0,1.59,0.0,7.57719301125836e-05,0.0,,,500.0,4.0,89.0,2.1320628195150846,0.9497703604184471,2.09853769231228,,,,,,,,1.0,200.0,MMA,250.0,14.0,494.0,593.0,19.0,71.9,,,,,,,,,
1512,0.074,0.25,0.58,0.008,0.01,0.0,1.59,0.0,0.0003567353387961985,0.0,,,500.0,4.0,89.0,2.2596385621311392,4.044439012559883,0.47330130313531726,,,,,,,,1.0,200.0,MMA,250.0,14.0,,,,,-22.0,100.0,,,,,,,
1513,0.074,0.25,0.58,0.008,0.01,0.0,1.59,0.0,0.00040394535581639974,0.0,,,500.0,4.0,89.0,3.8559132017108944,2.330967924307715,1.8700215176558077,,,,,,,,1.0,200.0,MMA,250.0,14.0,,,,,-48.0,28.0,,,,,,,
1514,0.076,0.28,0.64,0.008,0.008,0.0,2.1,0.0,0.0004992646642639596,0.0,,,492.0,8.0,81.0,2.0441271267808077,0.4002294487498792,1.7067464798436487,,,,,,,,1.0,200.0,MMA,250.0,14.0,565.0,660.0,,68.6,,,,,,,,,
1515,0.076,0.28,0.64,0.008,0.008,0.0,2.1,0.0,0.00012643690589617985,0.0,,,492.0,8.0,81.0,0.4248279065216637,2.7873240289744845,3.906538659326074,,,,,,,,1.0,200.0,MMA,250.0,14.0,,,,,26.0,100.0,,,,,,,
1516,0.076,0.28,0.64,0.008,0.008,0.0,2.1,0.0,0.0003219554359543597,0.0,,,492.0,8.0,81.0,4.02514676590007,3.639550993619503,2.802926126908705,,,,,,,,1.0,200.0,MMA,250.0,14.0,,,,,-40.0,28.0,,,,,,,
1517,0.068,0.28,0.62,0.008,0.007,0.0,0.0,0.0,0.0004929940137745268,0.5,,,477.0,5.0,73.0,4.5532470045732785,3.74685673672005,0.29325403093102387,,,,,,,,1.0,200.0,MMA,250.0,14.0,391.0,468.0,29.4,77.0,,,,,,,,,
1518,0.068,0.28,0.62,0.008,0.007,0.0,0.0,0.0,3.049511413135364e-05,0.5,,,477.0,5.0,73.0,1.354274457640553,1.0617306077379758,3.6205400957243445,,,,,,,,1.0,200.0,MMA,250.0,14.0,,,,,-63.0,100.0,,,,,,,
1519,0.068,0.28,0.62,0.008,0.007,0.0,0.0,0.0,0.00014987019836571063,0.5,,,477.0,5.0,73.0,4.8257953071790265,0.7083876754376611,4.055267446527646,,,,,,,,1.0,200.0,MMA,250.0,14.0,,,,,-86.0,28.0,,,,,,,
1520,0.065,0.3,0.62,0.007,0.009,0.0,0.0,0.0,0.00024515078503133857,1.03,,,519.0,4.0,72.0,4.903889785252009,0.21348285321227178,2.6258940446999035,,,,,,,,1.0,200.0,MMA,250.0,14.0,439.0,509.0,31.6,78.9,,,,,,,,,
1521,0.065,0.3,0.62,0.007,0.009,0.0,0.0,0.0,0.0002734231383198921,1.03,,,519.0,4.0,72.0,2.718549624454453,4.417720901690027,0.20863155163595548,,,,,,,,1.0,200.0,MMA,250.0,14.0,,,,,-54.0,100.0,,,,,,,
1522,0.065,0.3,0.62,0.007,0.009,0.0,0.0,0.0,0.00041684779736721574,1.03,,,519.0,4.0,72.0,3.1180663239893995,1.7947803256842758,0.9212716327561871,,,,,,,,1.0,200.0,MMA,250.0,14.0,,,,,-87.0,28.0,,,,,,,
1523,0.064,0.32,0.64,0.007,0.008,0.0,0.0,0.0,0.00043270360766645285,1.6,,,498.0,4.0,60.0,0.5929232839867787,1.120097229567019,1.8004864088456363,,,,,,,,1.0,200.0,MMA,250.0,14.0,504.0,565.0,26.6,73.0,,,,,,,,,
1524,0.064,0.32,0.64,0.007,0.008,0.0,0.0,0.0,0.00044283340900709605,1.6,,,498.0,4.0,60.0,0.936246737996021,4.9225662150587555,2.953689645387074,,,,,,,,1.0,200.0,MMA,250.0,14.0,,,,,-24.0,100.0,,,,,,,
1525,0.064,0.32,0.64,0.007,0.008,0.0,0.0,0.0,0.0004847968449530265,1.6,,,498.0,4.0,60.0,3.429436521343269,2.963839183257096,3.6311213407940346,,,,,,,,1.0,200.0,MMA,250.0,14.0,,,,,-70.0,28.0,,,,,,,
1526,0.073,0.35,0.64,0.005,0.004,0.0,0.0,0.0,0.0004927156537314166,0.0,,,428.0,38.0,77.0,4.747645777481618,2.2576497554810055,4.230173607837132,,,,,,,,1.0,200.0,MMA,250.0,14.0,402.0,494.0,33.3,77.5,,,,,,,,,
1527,0.073,0.35,0.64,0.005,0.004,0.0,0.0,0.0,0.00010665028331093685,0.0,,,428.0,38.0,77.0,3.863663560974093,4.498130662759286,4.928652592960271,,,,,,,,1.0,200.0,MMA,250.0,14.0,,,,,-45.0,100.0,,,,,,,
1528,0.073,0.35,0.64,0.005,0.004,0.0,0.0,0.0,0.00038320958005942814,0.0,,,428.0,38.0,77.0,4.50707855853037,1.3083086790713212,1.8668563343004125,,,,,,,,1.0,200.0,MMA,250.0,14.0,,,,,-70.0,28.0,,,,,,,
1529,0.063,0.31,0.65,0.006,0.009,0.88,0.0,0.0,0.00019232968440020592,0.0,,,472.0,38.0,85.0,0.6340451201873104,3.0217450161850286,2.7757686534189423,,,,,,,,1.0,200.0,MMA,250.0,14.0,423.0,501.0,31.8,77.0,,,,,,,,,
1530,0.063,0.31,0.65,0.006,0.009,0.88,0.0,0.0,0.0004616382297785942,0.0,,,472.0,38.0,85.0,1.1017166233777798,3.169250454170559,0.7447108548515946,,,,,,,,1.0,200.0,MMA,250.0,14.0,,,,,-63.0,100.0,,,,,,,
1531,0.063,0.31,0.65,0.006,0.009,0.88,0.0,0.0,0.000353669697770543,0.0,,,472.0,38.0,85.0,4.283468165220977,2.118117182007937,0.3603487848357262,,,,,,,,1.0,200.0,MMA,250.0,14.0,,,,,-88.0,28.0,,,,,,,
1532,0.064,0.27,0.61,0.007,0.007,2.17,0.0,0.0,0.0003977261905508685,0.0,,,454.0,32.0,91.0,0.348055929519438,4.7707315601600255,1.6059005890379385,,,,,,,,1.0,200.0,MMA,250.0,14.0,461.0,537.0,28.0,78.9,,,,,,,,,
1533,0.064,0.27,0.61,0.007,0.007,2.17,0.0,0.0,0.00039285449868052666,0.0,,,454.0,32.0,91.0,0.812116272856615,2.3540563873260223,3.9373622620225452,,,,,,,,1.0,200.0,MMA,250.0,14.0,,,,,-83.0,100.0,,,,,,,
1534,0.064,0.27,0.61,0.007,0.007,2.17,0.0,0.0,0.00015749101648343904,0.0,,,454.0,32.0,91.0,0.8083089943912131,1.8956559796697592,0.5929062700114107,,,,,,,,1.0,200.0,MMA,250.0,14.0,,,,,-113.0,28.0,,,,,,,
1535,0.067,0.3,0.65,0.007,0.007,3.03,0.0,0.0,0.00027307820104846754,0.0,,,460.0,36.0,72.0,1.3414913827615589,0.47985732073955234,3.2300870670518633,,,,,,,,1.0,200.0,MMA,250.0,14.0,477.0,557.0,29.4,78.0,,,,,,,,,
1536,0.067,0.3,0.65,0.007,0.007,3.03,0.0,0.0,0.0002281198555899695,0.0,,,460.0,36.0,72.0,3.318404030476202,4.60718486688486,3.2739649113600713,,,,,,,,1.0,200.0,MMA,250.0,14.0,,,,,-85.0,100.0,,,,,,,
1537,0.067,0.3,0.65,0.007,0.007,3.03,0.0,0.0,8.433812297517385e-06,0.0,,,460.0,36.0,72.0,1.7855554373044147,2.5046927831211296,1.2398170392039531,,,,,,,,1.0,200.0,MMA,250.0,14.0,,,,,-114.0,28.0,,,,,,,
1538,0.069,0.33,0.68,0.006,0.008,0.0,0.0,0.24,0.0004655446017974272,0.0,,,395.0,36.0,67.0,1.9153122533425386,4.478214272205376,4.624075229485158,,,,,,,,1.0,200.0,MMA,250.0,14.0,436.0,519.0,24.6,78.6,,,,,,,,,
1539,0.069,0.33,0.68,0.006,0.008,0.0,0.0,0.24,0.00048557402524548453,0.0,,,395.0,36.0,67.0,1.5970539096882534,0.7395449085354561,1.4349965106804707,,,,,,,,1.0,200.0,MMA,250.0,14.0,,,,,-58.0,100.0,,,,,,,
1540,0.069,0.33,0.68,0.006,0.008,0.0,0.0,0.24,9.232533975085878e-05,0.0,,,395.0,36.0,67.0,2.128852475032217,0.7703510531400204,3.461866949716827,,,,,,,,1.0,200.0,MMA,250.0,14.0,,,,,-82.0,28.0,,,,,,,
1541,0.073,0.34,0.66,0.007,0.007,0.0,0.0,0.5,1.3320827726213513e-05,0.0,,,433.0,42.0,70.0,3.521066559607695,0.127079516923585,1.6095726398649117,,,,,,,,1.0,200.0,MMA,250.0,14.0,483.0,565.0,27.2,78.0,,,,,,,,,
1542,0.073,0.34,0.66,0.007,0.007,0.0,0.0,0.5,0.0004540441980914383,0.0,,,433.0,42.0,70.0,4.334599050793444,4.957068901334997,0.44442310625261383,,,,,,,,1.0,200.0,MMA,250.0,14.0,,,,,-48.0,100.0,,,,,,,
1543,0.073,0.34,0.66,0.007,0.007,0.0,0.0,0.5,0.0003678459755224815,0.0,,,433.0,42.0,70.0,0.5635538009881536,1.4917717757766575,2.0725503592945023,,,,,,,,1.0,200.0,MMA,250.0,14.0,,,,,-65.0,28.0,,,,,,,
1544,0.072,0.32,0.66,0.007,0.007,0.0,0.0,1.03,0.0003689078751735171,0.0,,,411.0,40.0,76.0,3.15125885826278,4.738025095072802,4.16394896519255,,,,,,,,1.0,200.0,MMA,250.0,14.0,565.0,644.0,23.6,76.0,,,,,,,,,
1545,0.072,0.32,0.66,0.007,0.007,0.0,0.0,1.03,0.0002686840640726223,0.0,,,411.0,40.0,76.0,1.7040789791757378,1.5314025180152613,3.671620263593498,,,,,,,,1.0,200.0,MMA,250.0,14.0,,,,,-33.0,100.0,,,,,,,
1546,0.072,0.32,0.66,0.007,0.007,0.0,0.0,1.03,0.00029284651931769744,0.0,,,411.0,40.0,76.0,2.671031158815231,0.672279529921122,3.0862195890458772,,,,,,,,1.0,200.0,MMA,250.0,14.0,,,,,-66.0,28.0,,,,,,,
1547,0.077,0.32,0.66,0.008,0.01,0.0,1.03,0.0,9.358313051102513e-05,0.0,,,457.0,34.0,75.0,2.0470242868556316,1.4102163082191832,0.7950167736244285,,,,,,,,1.0,200.0,MMA,250.0,14.0,490.0,558.0,21.0,77.9,,,,,,,,,
1548,0.077,0.32,0.66,0.008,0.01,0.0,1.03,0.0,6.893797186939016e-05,0.0,,,457.0,34.0,75.0,2.0643291779359814,0.9441365314395916,0.368089201754635,,,,,,,,1.0,200.0,MMA,250.0,14.0,,,,,-35.0,100.0,,,,,,,
1549,0.077,0.32,0.66,0.008,0.01,0.0,1.03,0.0,0.0003869493327795028,0.0,,,457.0,34.0,75.0,0.22917833068169968,4.255437548003085,0.7508388002047139,,,,,,,,1.0,200.0,MMA,250.0,14.0,,,,,-54.0,28.0,,,,,,,
1550,0.078,0.26,0.62,0.007,0.005,0.0,1.6,0.0,0.00011144871163795967,0.0,,,472.0,29.0,100.0,4.311527602962682,2.975610773176825,0.31106228085641563,,,,,,,,1.0,200.0,MMA,250.0,14.0,509.0,596.0,17.0,74.0,,,,,,,,,
1551,0.078,0.26,0.62,0.007,0.005,0.0,1.6,0.0,0.00038832819618099724,0.0,,,472.0,29.0,100.0,4.930207429173985,2.3751272798947247,3.3703920140383388,,,,,,,,1.0,200.0,MMA,250.0,14.0,,,,,-8.0,100.0,,,,,,,
1552,0.078,0.26,0.62,0.007,0.005,0.0,1.6,0.0,0.00027122693490712736,0.0,,,472.0,29.0,100.0,2.333361180051427,0.9134737006258026,2.770812483270746,,,,,,,,1.0,200.0,MMA,250.0,14.0,,,,,-35.0,28.0,,,,,,,
1553,0.078,0.28,0.64,0.008,0.007,0.0,2.15,0.0,0.0002544348601247359,0.0,,,482.0,42.0,95.0,3.5387733540077244,0.6395278332323939,2.117070553174343,,,,,,,,1.0,200.0,MMA,250.0,14.0,598.0,685.0,18.0,68.6,,,,,,,,,
1554,0.078,0.28,0.64,0.008,0.007,0.0,2.15,0.0,0.00010250696232438523,0.0,,,482.0,42.0,95.0,2.511443940016638,4.030679876583886,2.141749581310008,,,,,,,,1.0,200.0,MMA,250.0,14.0,,,,,8.0,100.0,,,,,,,
1555,0.078,0.28,0.64,0.008,0.007,0.0,2.15,0.0,0.00024792936796535185,0.0,,,482.0,42.0,95.0,3.429443254390942,2.453862312510978,1.1659843126966547,,,,,,,,1.0,200.0,MMA,250.0,14.0,,,,,-33.0,28.0,,,,,,,
1556,0.063,0.3,0.64,0.008,0.008,0.0,0.0,0.0,0.0001366302162704904,0.53,,,453.0,43.0,74.0,3.8553699082339787,3.755751156303631,1.980355997825325,,,,,,,,1.0,200.0,MMA,250.0,14.0,417.0,498.0,29.2,78.9,,,,,,,,,
1557,0.063,0.3,0.64,0.008,0.008,0.0,0.0,0.0,0.00045963624612519984,0.53,,,453.0,43.0,74.0,1.8977813647121466,3.5564302473178353,2.048184017696041,,,,,,,,1.0,200.0,MMA,250.0,14.0,,,,,-62.0,100.0,,,,,,,
1558,0.063,0.3,0.64,0.008,0.008,0.0,0.0,0.0,7.807354470408801e-05,0.53,,,453.0,43.0,74.0,0.5012303253308792,0.4715632864197916,0.7766944788898689,,,,,,,,1.0,200.0,MMA,250.0,14.0,,,,,-94.0,28.0,,,,,,,
1559,0.064,0.3,0.63,0.007,0.007,0.0,0.0,0.0,0.0004275930761734471,1.05,,,456.0,42.0,65.0,4.622840834280046,0.8093044934113591,1.2420954623640246,,,,,,,,1.0,200.0,MMA,250.0,14.0,429.0,497.0,26.6,77.0,,,,,,,,,
1560,0.064,0.3,0.63,0.007,0.007,0.0,0.0,0.0,1.4013987075850444e-07,1.05,,,456.0,42.0,65.0,1.457222907222428,0.9428193065192392,3.990558296905982,,,,,,,,1.0,200.0,MMA,250.0,14.0,,,,,-58.0,100.0,,,,,,,
1561,0.064,0.3,0.63,0.007,0.007,0.0,0.0,0.0,1.2431430427960521e-05,1.05,,,456.0,42.0,65.0,4.852691347090414,0.13521260452535822,1.114610444317568,,,,,,,,1.0,200.0,MMA,250.0,14.0,,,,,-94.0,28.0,,,,,,,
1562,0.066,0.37,0.67,0.006,0.008,0.0,0.0,0.0,0.0004792997918708941,1.44,,,453.0,51.0,55.0,1.6168591976149516,3.8496443867826575,3.4493109821357537,,,,,,,,1.0,200.0,MMA,250.0,14.0,516.0,568.0,28.8,75.0,,,,,,,,,
1563,0.066,0.37,0.67,0.006,0.008,0.0,0.0,0.0,0.0001353335138635241,1.44,,,453.0,51.0,55.0,4.9911812587925555,1.2400493147019205,0.3854282144793242,,,,,,,,1.0,200.0,MMA,250.0,14.0,,,,,-43.0,100.0,,,,,,,
1564,0.066,0.37,0.67,0.006,0.008,0.0,0.0,0.0,0.0004673379740951535,1.44,,,453.0,51.0,55.0,4.3785590739160165,3.8925492853271,3.773319515678449,,,,,,,,1.0,200.0,MMA,250.0,14.0,,,,,-77.0,28.0,,,,,,,
1565,0.078,0.26,1.43,0.006,0.006,0.0,0.0,0.0,0.0004628813488407158,0.0,,,481.0,5.0,86.0,1.973861834808609,2.8728494479531683,1.291129111310882,,,,,,,,1.0,200.0,MMA,250.0,14.0,434.0,526.0,29.2,78.0,,,,,,,,,
1566,0.078,0.26,1.43,0.006,0.006,0.0,0.0,0.0,0.0004131671360633413,0.0,,,481.0,5.0,86.0,4.380047224756793,2.3233150816249823,0.9666851966517048,,,,,,,,1.0,200.0,MMA,250.0,14.0,,,,,-18.0,100.0,,,,,,,
1567,0.078,0.26,1.43,0.006,0.006,0.0,0.0,0.0,0.00023354842092898254,0.0,,,481.0,5.0,86.0,0.8277792396712991,3.0390729258776563,0.22115673968235716,,,,,,,,1.0,200.0,MMA,250.0,14.0,,,,,-43.0,28.0,,,,,,,
1568,0.073,0.28,1.39,0.007,0.007,0.95,0.0,0.0,0.0001824398943554899,0.0,,,454.0,5.0,76.0,0.9282430361454652,1.7196844078166706,4.930900823582582,,,,,,,,1.0,200.0,MMA,250.0,14.0,470.0,550.0,26.0,78.0,,,,,,,,,
1569,0.073,0.28,1.39,0.007,0.007,0.95,0.0,0.0,7.436766143009677e-05,0.0,,,454.0,5.0,76.0,0.12544745824940196,0.6806846196052646,2.5309382018019084,,,,,,,,1.0,200.0,MMA,250.0,14.0,,,,,-13.0,100.0,,,,,,,
1570,0.073,0.28,1.39,0.007,0.007,0.95,0.0,0.0,0.00042370473390894133,0.0,,,454.0,5.0,76.0,2.0777746480575083,4.197185859314918,4.234950907066916,,,,,,,,1.0,200.0,MMA,250.0,14.0,,,,,-48.0,28.0,,,,,,,
1571,0.071,0.26,1.48,0.007,0.012,2.28,0.0,0.0,0.0004993163726931383,0.0,,,460.0,5.0,87.0,2.8998570831455424,3.265658015827923,1.2968086598824953,,,,,,,,1.0,200.0,MMA,250.0,14.0,512.0,605.0,21.7,75.0,,,,,,,,,
1572,0.071,0.26,1.48,0.007,0.012,2.28,0.0,0.0,0.0002073469773575125,0.0,,,460.0,5.0,87.0,4.514907286134955,0.7796520880804236,1.2135144882663234,,,,,,,,1.0,200.0,MMA,250.0,14.0,,,,,-20.0,100.0,,,,,,,
1573,0.071,0.26,1.48,0.007,0.012,2.28,0.0,0.0,0.00022832062114156476,0.0,,,460.0,5.0,87.0,2.8970155477132153,0.5712829054170937,3.825264733523819,,,,,,,,1.0,200.0,MMA,250.0,14.0,,,,,-61.0,28.0,,,,,,,
1574,0.073,0.24,1.43,0.008,0.006,3.12,0.0,0.0,0.00023765420563961554,0.0,,,460.0,5.0,77.0,4.8626985965137735,0.5745804561057616,0.004503807664947845,,,,,,,,1.0,200.0,MMA,250.0,14.0,573.0,666.0,16.0,70.8,,,,,,,,,
1575,0.073,0.24,1.43,0.008,0.006,3.12,0.0,0.0,0.00046125155600245304,0.0,,,460.0,5.0,77.0,4.611326608526499,4.261840441104976,0.4279182820136318,,,,,,,,1.0,200.0,MMA,250.0,14.0,,,,,-12.0,100.0,,,,,,,
1576,0.073,0.24,1.43,0.008,0.006,3.12,0.0,0.0,0.0004777201725003154,0.0,,,460.0,5.0,77.0,4.4108997024972965,3.5995272391450364,4.211237707271283,,,,,,,,1.0,200.0,MMA,250.0,14.0,,,,,-64.0,28.0,,,,,,,
1577,0.076,0.28,1.53,0.008,0.006,0.0,0.0,0.25,0.000222940213308382,0.0,,,444.0,5.0,84.0,4.42554715905057,3.2746288717258505,2.203426023726171,,,,,,,,1.0,200.0,MMA,250.0,14.0,474.0,570.0,20.4,77.0,,,,,,,,,
1578,0.076,0.28,1.53,0.008,0.006,0.0,0.0,0.25,0.00011562464084637959,0.0,,,444.0,5.0,84.0,3.687346222562135,1.6974434111014947,3.0427666540080005,,,,,,,,1.0,200.0,MMA,250.0,14.0,,,,,-24.0,100.0,,,,,,,
1579,0.076,0.28,1.53,0.008,0.006,0.0,0.0,0.25,0.0004893509471953166,0.0,,,444.0,5.0,84.0,3.9375427228114743,1.9269858066637795,2.8022051128558845,,,,,,,,1.0,200.0,MMA,250.0,14.0,,,,,-61.0,28.0,,,,,,,
1580,0.076,0.25,1.45,0.008,0.006,0.0,0.0,0.5,0.00013566153814881428,0.0,,,457.0,5.0,78.0,3.0198820231019123,0.40945266910321965,1.24025918571609,,,,,,,,1.0,200.0,MMA,250.0,14.0,523.0,610.0,19.4,75.0,,,,,,,,,
1581,0.076,0.25,1.45,0.008,0.006,0.0,0.0,0.5,4.308313415328408e-05,0.0,,,457.0,5.0,78.0,2.479196191357726,3.778776305292142,2.632153351392267,,,,,,,,1.0,200.0,MMA,250.0,14.0,,,,,-4.0,100.0,,,,,,,
1582,0.076,0.25,1.45,0.008,0.006,0.0,0.0,0.5,0.00015055104293602934,0.0,,,457.0,5.0,78.0,3.5858447330559335,0.2628398125440934,1.52459859329662,,,,,,,,1.0,200.0,MMA,250.0,14.0,,,,,-50.0,28.0,,,,,,,
1583,0.076,0.24,1.41,0.008,0.006,0.0,0.0,1.11,0.00041619225662733214,0.0,,,447.0,5.0,85.0,2.1629392282578452,3.3330461345699303,1.7607806371618273,,,,,,,,1.0,200.0,MMA,250.0,14.0,594.0,699.0,19.2,68.6,,,,,,,,,
