Repository: MatteoDebart/apprAuto-projet

# Install prerequesites

```bash
pip install -r requirements.txt
```

# How to use our code

The notebook results.ipynb already contains most of our graphs and can be rerun at will.

In the folder models, there are script to train specific models. These can also be run directly (and an output is stored in ./models/pickels/)

# Code structure

```
.
├── welddb                        # Contains our dataset
├── dataset_analysis              # Files used to realize MNAR/MCAR/MAR analysis and PCA
├── backlog                       # File to realize PLS that was not included in the report
├── models                        # Models related repository

File: table.csv (part 7 of 7)
,Carbon concentration / (weight%),Silicon concentration / (weight%),Manganese concentration / (weight%),Sulphur concentration / (weight%),Phosphorus concentration / (weight%),Nickel concentration / (weight%),Chromium concentration / (weight%),Molybdenum concentration / (weight%),Vanadium concentration / (weight%),Copper concentration / (weight%),Cobalt concentration / (weight%),Tungsten concentration / (weight%),Oxygen concentration / parts per million by weight,Titanium concentration / parts per million by weight,Nitrogen concentration / parts per million by weight,Aluminium concentration / parts per million by weight,Boron concentration / parts per million by weight,Niobium concentration / parts per million by weight,Tin concentration / parts per million by weight,Arsenic concentration / parts per million by weight,Antimony concentration / parts per million by weight,Current / A,Voltage / V,AC or DC,Electrode positive or negative,Heat input / kJmm-1,Interpass temperature / °C,Type of weld,Post weld heat treatment temperature / °C,Post weld heat treatment time / hours,Yield strength / MPa,Ultimate tensile strength / MPa,Elongation / %,Reduction of Area / %,Charpy temperature / °C,Charpy impact toughness / J,Hardness / kgmm-2,50% FATT,Primary ferrite in microstructure / %,Ferrite with second phase / %,Acicular ferrite / %,Martensite / %,Ferrite with carbide aggreagate / %
1584,0.076,0.24,1.41,0.008,0.006,0.0,0.0,1.11,7.0550947088247605e-06,0.0,,,447.0,5.0,85.0,4.243546388438493,2.079879390272543,0.3592176677369058,,,,,,,,1.0,200.0,MMA,250.0,14.0,,,,,26.0,100.0,,,,,,,
1585,0.076,0.24,1.41,0.008,0.006,0.0,0.0,1.11,0.0002667540701508706,0.0,,,447.0,5.0,85.0,2.4260359166401897,2.418979241256813,4.400376970842843,,,,,,,,1.0,200.0,MMA,250.0,14.0,,,,,-50.0,28.0,,,,,,,
1586,0.08,0.28,1.48,0.007,0.006,0.0,1.07,0.0,0.00029235240918468837,0.0,,,436.0,5.0,94.0,3.0226542719074567,1.944251399111523,3.8491135329344974,,,,,,,,1.0,200.0,MMA,250.0,14.0,570.0,658.0,18.0,68.6,,,,,,,,,
1587,0.08,0.28,1.48,0.007,0.006,0.0,1.07,0.0,0.0004396446603194034,0.0,,,436.0,5.0,94.0,3.5592649206226055,2.0282100380673684,0.3188913790778425,,,,,,,,1.0,200.0,MMA,250.0,14.0,,,,,-20.0,100.0,,,,,,,
1588,0.08,0.28,1.48,0.007,0.006,0.0,1.07,0.0,0.00013505487031804215,0.0,,,436.0,5.0,94.0,3.4385943220847897,0.5198607273985878,4.424189570605987,,,,,,,,1.0,200.0,MMA,250.0,14.0,,,,,-70.0,28.0,,,,,,,
1589,0.075,0.28,1.48,0.007,0.005,0.0,1.55,0.0,0.0002495472668969085,0.0,,,466.0,5.0,86.0,2.345216658666489,0.8804475616202478,0.7651434574957455,,,,,,,,1.0,200.0,MMA,250.0,14.0,591.0,687.0,17.8,69.7,,,,,,,,,
1590,0.075,0.28,1.48,0.007,0.005,0.0,1.55,0.0,4.2005540925788064e-05,0.0,,,466.0,5.0,86.0,0.14260685085488722,4.017825617078735,2.256311579526708,,,,,,,,1.0,200.0,MMA,250.0,14.0,,,,,6.0,100.0,,,,,,,
1591,0.075,0.28,1.48,0.007,0.005,0.0,1.55,0.0,0.0004240580916892203,0.0,,,466.0,5.0,86.0,0.1489190948826169,1.5653341989201057,2.022094662643586,,,,,,,,1.0,200.0,MMA,250.0,14.0,,,,,-55.0,28.0,,,,,,,
1592,0.076,0.28,1.44,0.007,0.007,0.0,1.96,0.0,0.0003508755834890625,0.0,,,476.0,5.0,84.0,3.1948314690396873,3.567814996433804,3.4333641699362953,,,,,,,,1.0,200.0,MMA,250.0,14.0,637.0,730.0,18.5,68.6,,,,,,,,,
1593,0.076,0.28,1.44,0.007,0.007,0.0,1.96,0.0,0.00038837025933064276,0.0,,,476.0,5.0,84.0,1.815647761996873,1.5531052573475845,2.6099695665241986,,,,,,,,1.0,200.0,MMA,250.0,14.0,,,,,24.0,100.0,,,,,,,
1594,0.076,0.28,1.44,0.007,0.007,0.0,1.96,0.0,1.9139030002302327e-05,0.0,,,476.0,5.0,84.0,0.7791628369260323,0.44210915535439377,2.980275558411308,,,,,,,,1.0,200.0,MMA,250.0,14.0,,,,,-50.0,28.0,,,,,,,
1595,0.08,0.24,1.47,0.007,0.007,0.0,0.0,0.0,1.1240261506142713e-05,0.55,,,455.0,5.0,96.0,2.6565151747606865,4.817584241971515,4.298641731166571,,,,,,,,1.0,200.0,MMA,250.0,14.0,453.0,535.0,26.6,78.9,,,,,,,,,
1596,0.08,0.24,1.47,0.007,0.007,0.0,0.0,0.0,0.00022330599762662785,0.55,,,455.0,5.0,96.0,2.94585312204485,3.537534812876441,0.34147339321608794,,,,,,,,1.0,200.0,MMA,250.0,14.0,,,,,-10.0,100.0,,,,,,,
1597,0.08,0.24,1.47,0.007,0.007,0.0,0.0,0.0,0.0001396376947088015,0.55,,,455.0,5.0,96.0,0.8243123324976087,0.4704131594891603,4.000485121779226,,,,,,,,1.0,200.0,MMA,250.0,14.0,,,,,-36.0,28.0,,,,,,,
1598,0.075,0.24,1.41,0.006,0.008,0.0,0.0,0.0,0.00033903449828317296,1.06,,,484.0,5.0,89.0,3.259058400097966,3.3303518097853324,1.5235575968957655,,,,,,,,1.0,200.0,MMA,250.0,14.0,492.0,566.0,25.0,75.0,,,,,,,,,
1599,0.075,0.24,1.41,0.006,0.008,0.0,0.0,0.0,0.0004268572404092716,1.06,,,484.0,5.0,89.0,1.9948476266601571,4.707956860898951,1.6795401247739383,,,,,,,,1.0,200.0,MMA,250.0,14.0,,,,,-4.0,100.0,,,,,,,
1600,0.075,0.24,1.41,0.006,0.008,0.0,0.0,0.0,0.0004549745665054808,1.06,,,484.0,5.0,89.0,4.066570495092192,2.306854378389938,2.4565735601913996,,,,,,,,1.0,200.0,MMA,250.0,14.0,,,,,-48.0,28.0,,,,,,,
1601,0.074,0.22,1.36,0.008,0.01,0.0,0.0,0.0,3.804158760251003e-05,1.63,,,484.0,5.0,110.0,3.792336960065214,4.612567745967587,1.3310458088062709,,,,,,,,1.0,200.0,MMA,250.0,14.0,559.0,638.0,23.2,70.8,,,,,,,,,
1602,0.074,0.22,1.36,0.008,0.01,0.0,0.0,0.0,0.00045349857785810906,1.63,,,484.0,5.0,110.0,2.416553276994748,4.023849096305408,4.628785343047725,,,,,,,,1.0,200.0,MMA,250.0,14.0,,,,,23.0,100.0,,,,,,,
1603,0.074,0.22,1.36,0.008,0.01,0.0,0.0,0.0,0.00028796915363994,1.63,,,484.0,5.0,110.0,2.1512955833972143,4.098039421174308,2.4052422026308182,,,,,,,,1.0,200.0,MMA,250.0,14.0,,,,,-30.0,28.0,,,,,,,
1604,0.074,0.28,1.46,0.008,0.008,0.0,0.0,0.0,0.0004557243800579258,0.0,,,443.0,35.0,79.0,0.38461897308464554,4.752028169330079,3.7623371596925184,,,,,,,,1.0,200.0,MMA,250.0,14.0,460.0,533.0,27.6,78.9,,,,,,,,,
1605,0.074,0.28,1.46,0.008,0.008,0.0,0.0,0.0,0.00035221862135786334,0.0,,,443.0,35.0,79.0,2.928562649489095,2.7072970227622157,2.7388032228336985,,,,,,,,1.0,200.0,MMA,250.0,14.0,,,,,-68.0,100.0,,,,,,,
1606,0.074,0.28,1.46,0.008,0.008,0.0,0.0,0.0,3.417332444835025e-05,0.0,,,443.0,35.0,79.0,0.3393615738003697,4.991752469872429,2.0341206748576375,,,,,,,,1.0,200.0,MMA,250.0,14.0,,,,,-88.0,28.0,,,,,,,
1607,0.076,0.25,1.48,0.008,0.006,0.95,0.0,0.0,0.0001556689776639511,0.0,,,417.0,33.0,81.0,2.546620425106828,4.790978921418807,3.5119301614316796,,,,,,,,1.0,200.0,MMA,250.0,14.0,498.0,551.0,27.2,78.9,,,,,,,,,
1608,0.076,0.25,1.48,0.008,0.006,0.95,0.0,0.0,0.0003979028405398887,0.0,,,417.0,33.0,81.0,0.2776579750536762,2.6492128594137707,0.7962605514489968,,,,,,,,1.0,200.0,MMA,250.0,14.0,,,,,-62.0,100.0,,,,,,,
1609,0.076,0.25,1.48,0.008,0.006,0.95,0.0,0.0,0.0002590103401399795,0.0,,,417.0,33.0,81.0,0.576388551774496,4.548855776614039,2.681016988638951,,,,,,,,1.0,200.0,MMA,250.0,14.0,,,,,-94.0,28.0,,,,,,,
1610,0.068,0.27,1.46,0.008,0.007,2.24,0.0,0.0,0.00016942165221843586,0.0,,,436.0,34.0,78.0,3.842375190779138,2.1908221091633537,0.10340213617856364,,,,,,,,1.0,200.0,MMA,250.0,14.0,555.0,622.0,25.6,78.0,,,,,,,,,
1611,0.068,0.27,1.46,0.008,0.007,2.24,0.0,0.0,1.4639997664698258e-06,0.0,,,436.0,34.0,78.0,1.210754155499389,4.228242319507611,0.7512075577490068,,,,,,,,1.0,200.0,MMA,250.0,14.0,,,,,-58.0,100.0,,,,,,,
1612,0.068,0.27,1.46,0.008,0.007,2.24,0.0,0.0,0.00031107849545003197,0.0,,,436.0,34.0,78.0,3.2461113939766726,4.682440488329591,4.24753241988765,,,,,,,,1.0,200.0,MMA,250.0,14.0,,,,,-102.0,28.0,,,,,,,
1613,0.075,0.26,1.46,0.008,0.006,3.15,0.0,0.0,0.0003407146821784715,0.0,,,418.0,32.0,72.0,1.915616153994718,0.7516858282269623,0.764025257536084,,,,,,,,1.0,200.0,MMA,250.0,14.0,604.0,680.0,20.0,71.9,,,,,,,,,
1614,0.075,0.26,1.46,0.008,0.006,3.15,0.0,0.0,0.0004537823993524482,0.0,,,418.0,32.0,72.0,4.215878811902897,3.664088369061653,0.18181742248788102,,,,,,,,1.0,200.0,MMA,250.0,14.0,,,,,-49.0,100.0,,,,,,,
1615,0.075,0.26,1.46,0.008,0.006,3.15,0.0,0.0,3.9482006098443154e-05,0.0,,,418.0,32.0,72.0,1.8632496140573656,4.298354217059095,2.0255620658615574,,,,,,,,1.0,200.0,MMA,250.0,14.0,,,,,-95.0,28.0,,,,,,,
1616,0.076,0.26,1.49,0.008,0.008,0.0,0.0,0.25,3.842198781814234,0.0,,,412.0,34.0,89.0,0.6524695620328874,3.6762703583665637,0.26931257935565167,,,,,,,,1.0,200.0,MMA,250.0,14.0,560.0,600.0,25.0,77.0,,,,,,,,,
1617,0.076,0.26,1.49,0.008,0.008,0.0,0.0,0.25,4.5537069485216,0.0,,,412.0,34.0,89.0,2.0297524881483193,0.7099114272688978,0.26696471292151747,,,,,,,,1.0,200.0,MMA,250.0,14.0,,,,,-69.0,100.0,,,,,,,
1618,0.076,0.26,1.49,0.008,0.008,0.0,0.0,0.25,3.0499933228667544,0.0,,,412.0,34.0,89.0,0.2782004519820147,1.321153089403062,2.1797238449672967,,,,,,,,1.0,200.0,MMA,250.0,14.0,,,,,-86.0,28.0,,,,,,,
1619,0.075,0.26,1.46,0.008,0.007,0.0,0.0,0.5,2.5325409364926066,0.0,,,429.0,31.0,86.0,0.1077487638752922,3.9166359003593394,3.5488754400255846,,,,,,,,1.0,200.0,MMA,250.0,14.0,596.0,642.0,21.0,74.0,,,,,,,,,
1620,0.075,0.26,1.46,0.008,0.007,0.0,0.0,0.5,3.356376124860734,0.0,,,429.0,31.0,86.0,0.9111939921646545,2.834469051682217,4.950733191724713,,,,,,,,1.0,200.0,MMA,250.0,14.0,,,,,-56.0,100.0,,,,,,,
1621,0.075,0.26,1.46,0.008,0.007,0.0,0.0,0.5,0.24866814347112742,0.0,,,429.0,31.0,86.0,0.9632525380797746,2.796433053437475,3.5138932643248193,,,,,,,,1.0,200.0,MMA,250.0,14.0,,,,,-90.0,28.0,,,,,,,
1622,0.075,0.25,1.44,0.008,0.008,0.0,0.0,1.07,2.459853422400573,0.0,,,432.0,31.0,83.0,0.2416847161931135,3.5423660560037096,0.23980031464634954,,,,,,,,1.0,200.0,MMA,250.0,14.0,650.0,720.0,20.0,70.8,,,,,,,,,
1623,0.075,0.25,1.44,0.008,0.008,0.0,0.0,1.07,2.3273629891824346,0.0,,,432.0,31.0,83.0,3.3879310575888977,3.7002829944860736,2.3624196917055644,,,,,,,,1.0,200.0,MMA,250.0,14.0,,,,,-39.0,100.0,,,,,,,
1624,0.075,0.25,1.44,0.008,0.008,0.0,0.0,1.07,1.3521779656960442,0.0,,,432.0,31.0,83.0,0.4373408352377406,0.10453629052958435,0.1342195091857762,,,,,,,,1.0,200.0,MMA,250.0,14.0,,,,,-85.0,28.0,,,,,,,
1625,0.079,0.3,1.56,0.007,0.011,0.0,1.03,0.0,0.00045971871188897937,0.0,,,431.0,27.0,98.0,1.269567025807163,4.692971571065614,1.4994679478959871,,,,,,,,1.0,200.0,MMA,250.0,14.0,624.0,672.0,20.0,73.0,,,,,,,,,
1626,0.079,0.3,1.56,0.007,0.011,0.0,1.03,0.0,0.00029506922562021014,0.0,,,431.0,27.0,98.0,2.8117780100990597,2.446448673723038,1.8015299228096242,,,,,,,,1.0,200.0,MMA,250.0,14.0,,,,,-58.0,100.0,,,,,,,
1627,0.079,0.3,1.56,0.007,0.011,0.0,1.03,0.0,7.034197396082315e-05,0.0,,,431.0,27.0,98.0,3.380617941996661,2.8835337531178054,2.0752196176905096,,,,,,,,1.0,200.0,MMA,250.0,14.0,,,,,-84.0,28.0,,,,,,,
1628,0.073,0.29,1.53,0.007,0.01,0.0,1.53,0.0,0.0001361692805548253,0.0,,,438.0,27.0,79.0,4.653199823364364,1.986308776384229,3.8627825338624895,,,,,,,,1.0,200.0,MMA,250.0,14.0,650.0,710.0,18.4,73.0,,,,,,,,,
1629,0.073,0.29,1.53,0.007,0.01,0.0,1.53,0.0,0.0004707865958247501,0.0,,,438.0,27.0,79.0,2.466043308689714,0.9165558959908654,3.2384944018992416,,,,,,,,1.0,200.0,MMA,250.0,14.0,,,,,-38.0,100.0,,,,,,,
1630,0.073,0.29,1.53,0.007,0.01,0.0,1.53,0.0,0.00048180285325357455,0.0,,,438.0,27.0,79.0,4.860264130545583,0.31998012516606333,1.720678883782406,,,,,,,,1.0,200.0,MMA,250.0,14.0,,,,,-79.0,28.0,,,,,,,
1631,0.078,0.29,1.48,0.007,0.01,0.0,1.96,0.0,0.0002289296691153389,0.0,,,438.0,28.0,82.0,3.9169451890543088,2.3977670673372486,1.6256926637720177,,,,,,,,1.0,200.0,MMA,250.0,14.0,706.0,772.0,16.0,67.5,,,,,,,,,
1632,0.078,0.29,1.48,0.007,0.01,0.0,1.96,0.0,0.00022823706866095128,0.0,,,438.0,28.0,82.0,3.260826594794115,1.9971305625679032,3.9126874616906666,,,,,,,,1.0,200.0,MMA,250.0,14.0,,,,,-6.0,100.0,,,,,,,
1633,0.078,0.29,1.48,0.007,0.01,0.0,1.96,0.0,0.00020377881279667372,0.0,,,438.0,28.0,82.0,1.1530988455784774,2.8253802993550496,3.0257298195418243,,,,,,,,1.0,200.0,MMA,250.0,14.0,,,,,-70.0,28.0,,,,,,,
1634,0.076,0.27,1.48,0.007,0.008,0.0,0.0,0.0,2.0119495857262414e-05,0.53,,,454.0,22.0,81.0,0.9812217423627279,2.7995499586541794,2.2855830681323823,,,,,,,,1.0,200.0,MMA,250.0,14.0,495.0,557.0,27.6,78.9,,,,,,,,,
1635,0.076,0.27,1.48,0.007,0.008,0.0,0.0,0.0,8.692001951220812e-05,0.53,,,454.0,22.0,81.0,4.711283899728918,3.6852061100094864,1.5368387965233354,,,,,,,,1.0,200.0,MMA,250.0,14.0,,,,,-57.0,100.0,,,,,,,
1636,0.076,0.27,1.48,0.007,0.008,0.0,0.0,0.0,0.00047998347273826234,0.53,,,454.0,22.0,81.0,4.817599653671473,3.9921476092084878,2.5374634505009883,,,,,,,,1.0,200.0,MMA,250.0,14.0,,,,,-93.0,28.0,,,,,,,
1637,0.077,0.25,1.43,0.007,0.008,0.0,0.0,0.0,0.0004612135410810216,1.08,,,456.0,19.0,92.0,4.477153661260166,1.7641145802135283,2.7430866889576095,,,,,,,,1.0,200.0,MMA,250.0,14.0,487.0,563.0,27.4,77.4,,,,,,,,,
1638,0.077,0.25,1.43,0.007,0.008,0.0,0.0,0.0,0.000203589957249938,1.08,,,456.0,19.0,92.0,1.3688371970379543,4.645384646172271,3.3627418705965253,,,,,,,,1.0,200.0,MMA,250.0,14.0,,,,,-48.0,100.0,,,,,,,
1639,0.077,0.25,1.43,0.007,0.008,0.0,0.0,0.0,0.00027188121497777584,1.08,,,456.0,19.0,92.0,4.4931153491915055,3.012319159768317,2.8033335976840803,,,,,,,,1.0,200.0,MMA,250.0,14.0,,,,,-85.0,28.0,,,,,,,
1640,0.069,0.25,1.37,0.007,0.009,0.0,0.0,0.0,1.3988237911115254e-05,1.6,,,475.0,23.0,75.0,1.5262023440503998,0.7729131594163346,1.7659094266732316,,,,,,,,1.0,200.0,MMA,250.0,14.0,570.0,625.0,25.8,75.0,,,,,,,,,
1641,0.069,0.25,1.37,0.007,0.009,0.0,0.0,0.0,0.00013633727725650995,1.6,,,475.0,23.0,75.0,4.582354662332316,3.2623106229840344,2.658462338041831,,,,,,,,1.0,200.0,MMA,250.0,14.0,,,,,-15.0,100.0,,,,,,,
1642,0.069,0.25,1.37,0.007,0.009,0.0,0.0,0.0,0.0004185096418321484,1.6,,,475.0,23.0,75.0,0.9502784480342841,2.419951816600911,1.0172720343209174,,,,,,,,1.0,200.0,MMA,250.0,14.0,,,,,-67.0,28.0,,,,,,,
1643,0.088,0.39,0.89,0.008,0.017,0.57,8.2,0.96,0.18,,,,361.0,,373.0,,,500.0,,,,450.0,30.0,,+,2.0,200.0,SA,760.0,2.0,830.0,,,,,,,,,,,,
1644,0.088,0.38,0.55,0.008,0.017,0.52,8.6,0.98,0.19,,,,363.0,,376.0,,,500.0,,,,450.0,30.0,,+,2.0,200.0,SA,760.0,2.0,830.0,,,,,,,,,,,,
1645,0.098,0.39,1.63,0.008,0.017,0.79,8.6,0.98,0.2,,,,330.0,,390.0,,,500.0,,,,450.0,30.0,,+,2.0,200.0,SA,760.0,2.0,825.0,,,,,,,,,,,,
1646,0.1,0.36,0.93,0.008,0.016,0.23,8.9,1.02,0.2,,,,372.0,,416.0,,,500.0,,,,450.0,30.0,,+,2.0,200.0,SA,760.0,2.0,734.0,,,,,,,,,,,,
1647,0.1,0.35,0.9,0.008,0.016,0.6,8.6,0.98,0.18,,,,368.0,,398.0,,,29.10321881428447,,,,450.0,30.0,,+,2.0,200.0,SA,760.0,2.0,834.0,,,,,,,,,,,,
1648,0.088,0.36,0.88,0.008,0.017,0.57,8.4,0.94,0.19,,,,441.0,,394.0,,,1000.0,,,,450.0,30.0,,+,2.0,200.0,SA,760.0,2.0,822.0,,,,,,,,,,,,
1649,0.09,0.34,0.89,0.008,0.016,0.17,8.2,0.94,0.02,,,,396.0,,96.0,,,20.318786568564935,,,,450.0,30.0,,+,2.0,200.0,SA,760.0,2.0,660.0,,,,,,,,,,,,
1650,0.092,0.35,0.9,0.008,0.016,0.54,8.4,0.97,0.17,,,,426.0,,99.0,,,500.0,,,,450.0,30.0,,+,2.0,200.0,SA,760.0,2.0,832.0,,,,,,,,,,,,
1651,0.18,0.39,0.88,0.008,0.017,0.18,10.2,0.94,0.28,,,,327.0,,103.0,,,16.465140393234723,,,,450.0,30.0,,+,2.0,200.0,SA,760.0,2.0,,,,,,,,,,,,,
